Repository: akshatshaw/Case-Study

File: Code/pit_clean_2.csv (part 1 of 14)
Fe,Cr,Ni,Mo,W,N,Nb,C,Si,Mn,Cu,P,S,Al,V,Ta,Re,Ce,Ti,Co,B,Mg,Y,Gd,"Epit, mV (SCE)",Test Temp (C),Test Solution,[Cl-] M,pH,Test Method,Scan Rate mV/s,Heat treatment,Microstructures,Comments,Material class
69.71,18.0,10.0,0.0,0.0,0.0,0.0,0.03,1.0,1.0,0.2,0.05,0.02,0.0,0.0,0.0,0.0,0.0,0.0,0.0,0.0,0.0,0.0,0.0,287.0,50.0,"300 ppm NaCl, pH 7.8",0.0051,7.8,"Potentiodynamic Polarization with exposed area of 1 cm2. Potentiodynamic polarization experiments were carried out using a scan rate of 0.1 mV/s commencing at a potential about 250 mV more active than the stable OCP. Before starting the polarization scan, the specimen in the sample holder (WE) was left in the cell for about 1 h to attain a steady state which is shown by a constant potential and current at the beginning of the experiment. The potcntiodynamic runs were programmed such that upon attaining a current density of 25μA/cm^2, the scan direction was reversed and the potentials were scanned back to the starting potential.  ",0.1,Not Available,Not Available,S30403 (304L),1
69.71,18.0,10.0,0.0,0.0,0.0,0.0,0.03,1.0,1.0,0.2,0.05,0.02,0.0,0.0,0.0,0.0,0.0,0.0,0.0,0.0,0.0,0.0,0.0,260.0,50.0,"500 ppm NaCl, pH 7.8",0.0086,7.8,"Potentiodynamic Polarization with exposed area of 1 cm2. Potentiodynamic polarization experiments were carried out using a scan rate of 0.1 mV/s commencing at a potential about 250 mV more active than the stable OCP. Before starting the polarization scan, the specimen in the sample holder (WE) was left in the cell for about 1 h to attain a steady state which is shown by a constant potential and current at the beginning of the experiment. The potcntiodynamic runs were programmed such that upon attaining a current density of 25μA/cm^2, the scan direction was reversed and the potentials were scanned back to the starting potential.  ",0.1,Not Available,Not Available,S30403 (304L),1
69.71,18.0,10.0,0.0,0.0,0.0,0.0,0.03,1.0,1.0,0.2,0.05,0.02,0.0,0.0,0.0,0.0,0.0,0.0,0.0,0.0,0.0,0.0,0.0,218.0,50.0,"1000 ppm NaCl, pH 7.8",0.0171,7.8,"Potentiodynamic Polarization with exposed area of 1 cm2. Potentiodynamic polarization experiments were carried out using a scan rate of 0.1 mV/s commencing at a potential about 250 mV more active than the stable OCP. Before starting the polarization scan, the specimen in the sample holder (WE) was left in the cell for about 1 h to attain a steady state which is shown by a constant potential and current at the beginning of the experiment. The potcntiodynamic runs were programmed such that upon attaining a current density of 25μA/cm^2, the scan direction was reversed and the potentials were scanned back to the starting potential.  ",0.1,Not Available,Not Available,S30403 (304L),1
69.71,18.0,10.0,0.0,0.0,0.0,0.0,0.03,1.0,1.0,0.2,0.05,0.02,0.0,0.0,0.0,0.0,0.0,0.0,0.0,0.0,0.0,0.0,0.0,140.0,50.0,"5000 ppm NaCl, pH 7.8",0.0856,7.8,"Potentiodynamic Polarization with exposed area of 1 cm2. Potentiodynamic polarization experiments were carried out using a scan rate of 0.1 mV/s commencing at a potential about 250 mV more active than the stable OCP. Before starting the polarization scan, the specimen in the sample holder (WE) was left in the cell for about 1 h to attain a steady state which is shown by a constant potential and current at the beginning of the experiment. The potcntiodynamic runs were programmed such that upon attaining a current density of 25μA/cm^2, the scan direction was reversed and the potentials were scanned back to the starting potential.  ",0.1,Not Available,Not Available,S30403 (304L),1
69.71,18.0,10.0,0.0,0.0,0.0,0.0,0.03,1.0,1.0,0.2,0.05,0.02,0.0,0.0,0.0,0.0,0.0,0.0,0.0,0.0,0.0,0.0,0.0,94.0,50.0,Seawater Natural,0.546,8.2,"Potentiodynamic Polarization with exposed area of 1 cm2. Potentiodynamic polarization experiments were carried out using a scan rate of 0.1 mV/s commencing at a potential about 250 mV more active than the stable OCP. Before starting the polarization scan, the specimen in the sample holder (WE) was left in the cell for about 1 h to attain a steady state which is shown by a constant potential and current at the beginning of the experiment. The potcntiodynamic runs were programmed such that upon attaining a current density of 25μA/cm^2, the scan direction was reversed and the potentials were scanned back to the starting potential.  ",0.1,Not Available,Not Available,S30403 (304L),1
67.54,16.0,11.0,3.0,0.0,0.0,0.0,0.02,1.0,1.0,0.2,0.05,0.2,0.0,0.0,0.0,0.0,0.0,0.0,0.0,0.0,0.0,0.0,0.0,344.0,50.0,"300 ppm NaCl, pH 7.8",0.0051,7.8,"Potentiodynamic Polarization with exposed area of 1 cm2. Potentiodynamic polarization experiments were carried out using a scan rate of 0.1 mV/s commencing at a potential about 250 mV more active than the stable OCP. Before starting the polarization scan, the specimen in the sample holder (WE) was left in the cell for about 1 h to attain a steady state which is shown by a constant potential and current at the beginning of the experiment. The potcntiodynamic runs were programmed such that upon attaining a current density of 25μA/cm^2, the scan direction was reversed and the potentials were scanned back to the starting potential.  ",0.1,Not Available,Not Available,S31603 (316L),1
67.54,16.0,11.0,3.0,0.0,0.0,0.0,0.02,1.0,1.0,0.2,0.05,0.2,0.0,0.0,0.0,0.0,0.0,0.0,0.0,0.0,0.0,0.0,0.0,330.0,50.0,"500 ppm NaCl, pH 7.8",0.0086,7.8,"Potentiodynamic Polarization with exposed area of 1 cm2. Potentiodynamic polarization experiments were carried out using a scan rate of 0.1 mV/s commencing at a potential about 250 mV more active than the stable OCP. Before starting the polarization scan, the specimen in the sample holder (WE) was left in the cell for about 1 h to attain a steady state which is shown by a constant potential and current at the beginning of the experiment. The potcntiodynamic runs were programmed such that upon attaining a current density of 25μA/cm^2, the scan direction was reversed and the potentials were scanned back to the starting potential.  ",0.1,Not Available,Not Available,S31603 (316L),1
67.54,16.0,11.0,3.0,0.0,0.0,0.0,0.02,1.0,1.0,0.2,0.05,0.2,0.0,0.0,0.0,0.0,0.0,0.0,0.0,0.0,0.0,0.0,0.0,284.0,50.0,"1000 ppm NaCl, pH 7.8",0.0171,7.8,"Potentiodynamic Polarization with exposed area of 1 cm2. Potentiodynamic polarization experiments were carried out using a scan rate of 0.1 mV/s commencing at a potential about 250 mV more active than the stable OCP. Before starting the polarization scan, the specimen in the sample holder (WE) was left in the cell for about 1 h to attain a steady state which is shown by a constant potential and current at the beginning of the experiment. The potcntiodynamic runs were programmed such that upon attaining a current density of 25μA/cm^2, the scan direction was reversed and the potentials were scanned back to the starting potential.  ",0.1,Not Available,Not Available,S31603 (316L),1
67.54,16.0,11.0,3.0,0.0,0.0,0.0,0.02,1.0,1.0,0.2,0.05,0.2,0.0,0.0,0.0,0.0,0.0,0.0,0.0,0.0,0.0,0.0,0.0,232.0,50.0,"5000 ppm NaCl, pH 7.8",0.0856,7.8,"Potentiodynamic Polarization with exposed area of 1 cm2. Potentiodynamic polarization experiments were carried out using a scan rate of 0.1 mV/s commencing at a potential about 250 mV more active than the stable OCP. Before starting the polarization scan, the specimen in the sample holder (WE) was left in the cell for about 1 h to attain a steady state which is shown by a constant potential and current at the beginning of the experiment. The potcntiodynamic runs were programmed such that upon attaining a current density of 25μA/cm^2, the scan direction was reversed and the potentials were scanned back to the starting potential.  ",0.1,Not Available,Not Available,S31603 (316L),1
67.54,16.0,11.0,3.0,0.0,0.0,0.0,0.02,1.0,1.0,0.2,0.05,0.2,0.0,0.0,0.0,0.0,0.0,0.0,0.0,0.0,0.0,0.0,0.0,154.0,50.0,Seawater Natural,0.546,8.2,"Potentiodynamic Polarization with exposed area of 1 cm2. Potentiodynamic polarization experiments were carried out using a scan rate of 0.1 mV/s commencing at a potential about 250 mV more active than the stable OCP. Before starting the polarization scan, the specimen in the sample holder (WE) was left in the cell for about 1 h to attain a steady state which is shown by a constant potential and current at the beginning of the experiment. The potcntiodynamic runs were programmed such that upon attaining a current density of 25μA/cm^2, the scan direction was reversed and the potentials were scanned back to the starting potential.  ",0.1,Not Available,Not Available,S31603 (316L),1
62.54,18.0,13.0,3.0,0.0,0.0,0.0,0.02,1.0,2.0,0.2,0.05,0.2,0.0,0.0,0.0,0.0,0.0,0.0,0.0,0.0,0.0,0.0,0.0,720.0,50.0,"300 ppm NaCl, pH 7.8",0.0051,7.8,"Potentiodynamic Polarization with exposed area of 1 cm2. Potentiodynamic polarization experiments were carried out using a scan rate of 0.1 mV/s commencing at a potential about 250 mV more active than the stable OCP. Before starting the polarization scan, the specimen in the sample holder (WE) was left in the cell for about 1 h to attain a steady state which is shown by a constant potential and current at the beginning of the experiment. The potcntiodynamic runs were programmed such that upon attaining a current density of 25μA/cm^2, the scan direction was reversed and the potentials were scanned back to the starting potential.  ",0.1,Not Available,Not Available,S31703 (317L),1
62.54,18.0,13.0,3.0,0.0,0.0,0.0,0.02,1.0,2.0,0.2,0.05,0.2,0.0,0.0,0.0,0.0,0.0,0.0,0.0,0.0,0.0,0.0,0.0,647.0,50.0,"500 ppm NaCl, pH 7.8",0.0086,7.8,"Potentiodynamic Polarization with exposed area of 1 cm2. Potentiodynamic polarization experiments were carried out using a scan rate of 0.1 mV/s commencing at a potential about 250 mV more active than the stable OCP. Before starting the polarization scan, the specimen in the sample holder (WE) was left in the cell for about 1 h to attain a steady state which is shown by a constant potential and current at the beginning of the experiment. The potcntiodynamic runs were programmed such that upon attaining a current density of 25μA/cm^2, the scan direction was reversed and the potentials were scanned back to the starting potential.  ",0.1,Not Available,Not Available,S31703 (317L),1
62.54,18.0,13.0,3.0,0.0,0.0,0.0,0.02,1.0,2.0,0.2,0.05,0.2,0.0,0.0,0.0,0.0,0.0,0.0,0.0,0.0,0.0,0.0,0.0,556.0,50.0,"1000 ppm NaCl, pH 7.8",0.0171,7.8,"Potentiodynamic Polarization with exposed area of 1 cm2. Potentiodynamic polarization experiments were carried out using a scan rate of 0.1 mV/s commencing at a potential about 250 mV more active than the stable OCP. Before starting the polarization scan, the specimen in the sample holder (WE) was left in the cell for about 1 h to attain a steady state which is shown by a constant potential and current at the beginning of the experiment. The potcntiodynamic runs were programmed such that upon attaining a current density of 25μA/cm^2, the scan direction was reversed and the potentials were scanned back to the starting potential.  ",0.1,Not Available,Not Available,S31703 (317L),1
62.54,18.0,13.0,3.0,0.0,0.0,0.0,0.02,1.0,2.0,0.2,0.05,0.2,0.0,0.0,0.0,0.0,0.0,0.0,0.0,0.0,0.0,0.0,0.0,275.0,50.0,"5000 ppm NaCl, pH 7.8",0.0856,7.8,"Potentiodynamic Polarization with exposed area of 1 cm2. Potentiodynamic polarization experiments were carried out using a scan rate of 0.1 mV/s commencing at a potential about 250 mV more active than the stable OCP. Before starting the polarization scan, the specimen in the sample holder (WE) was left in the cell for about 1 h to attain a steady state which is shown by a constant potential and current at the beginning of the experiment. The potcntiodynamic runs were programmed such that upon attaining a current density of 25μA/cm^2, the scan direction was reversed and the potentials were scanned back to the starting potential.  ",0.1,Not Available,Not Available,S31703 (317L),1
62.54,18.0,13.0,3.0,0.0,0.0,0.0,0.02,1.0,2.0,0.2,0.05,0.2,0.0,0.0,0.0,0.0,0.0,0.0,0.0,0.0,0.0,0.0,0.0,204.0,50.0,Seawater Natural,0.546,8.2,"Potentiodynamic Polarization with exposed area of 1 cm2. Potentiodynamic polarization experiments were carried out using a scan rate of 0.1 mV/s commencing at a potential about 250 mV more active than the stable OCP. Before starting the polarization scan, the specimen in the sample holder (WE) was left in the cell for about 1 h to attain a steady state which is shown by a constant potential and current at the beginning of the experiment. The potcntiodynamic runs were programmed such that upon attaining a current density of 25μA/cm^2, the scan direction was reversed and the potentials were scanned back to the starting potential.  ",0.1,Not Available,Not Available,S31703 (317L),1
47.74,20.0,24.5,5.0,0.0,0.0,0.0,0.02,0.0,1.5,1.0,0.05,0.2,0.0,0.0,0.0,0.0,0.0,0.0,0.0,0.0,0.0,0.0,0.0,876.0,50.0,"300 ppm NaCl, pH 7.8",0.0051,7.8,"Potentiodynamic Polarization with exposed area of 1 cm2. Potentiodynamic polarization experiments were carried out using a scan rate of 0.1 mV/s commencing at a potential about 250 mV more active than the stable OCP. Before starting the polarization scan, the specimen in the sample holder (WE) was left in the cell for about 1 h to attain a steady state which is shown by a constant potential and current at the beginning of the experiment. The potcntiodynamic runs were programmed such that upon attaining a current density of 25μA/cm^2, the scan direction was reversed and the potentials were scanned back to the starting potential.  ",0.1,Not Available,Not Available,N08904 (904L),1
47.74,20.0,24.5,5.0,0.0,0.0,0.0,0.02,0.0,1.5,1.0,0.05,0.2,0.0,0.0,0.0,0.0,0.0,0.0,0.0,0.0,0.0,0.0,0.0,860.0,50.0,"500 ppm NaCl, pH 7.8",0.0086,7.8,"Potentiodynamic Polarization with exposed area of 1 cm2. Potentiodynamic polarization experiments were carried out using a scan rate of 0.1 mV/s commencing at a potential about 250 mV more active than the stable OCP. Before starting the polarization scan, the specimen in the sample holder (WE) was left in the cell for about 1 h to attain a steady state which is shown by a constant potential and current at the beginning of the experiment. The potcntiodynamic runs were programmed such that upon attaining a current density of 25μA/cm^2, the scan direction was reversed and the potentials were scanned back to the starting potential.  ",0.1,Not Available,Not Available,N08904 (904L),1
47.74,20.0,24.5,5.0,0.0,0.0,0.0,0.02,0.0,1.5,1.0,0.05,0.2,0.0,0.0,0.0,0.0,0.0,0.0,0.0,0.0,0.0,0.0,0.0,780.0,50.0,"1000 ppm NaCl, pH 7.8",0.0171,7.8,"Potentiodynamic Polarization with exposed area of 1 cm2. Potentiodynamic polarization experiments were carried out using a scan rate of 0.1 mV/s commencing at a potential about 250 mV more active than the stable OCP. Before starting the polarization scan, the specimen in the sample holder (WE) was left in the cell for about 1 h to attain a steady state which is shown by a constant potential and current at the beginning of the experiment. The potcntiodynamic runs were programmed such that upon attaining a current density of 25μA/cm^2, the scan direction was reversed and the potentials were scanned back to the starting potential.  ",0.1,Not Available,Not Available,N08904 (904L),1
47.74,20.0,24.5,5.0,0.0,0.0,0.0,0.02,0.0,1.5,1.0,0.05,0.2,0.0,0.0,0.0,0.0,0.0,0.0,0.0,0.0,0.0,0.0,0.0,587.0,50.0,"5000 ppm NaCl, pH 7.8",0.0856,7.8,"Potentiodynamic Polarization with exposed area of 1 cm2. Potentiodynamic polarization experiments were carried out using a scan rate of 0.1 mV/s commencing at a potential about 250 mV more active than the stable OCP. Before starting the polarization scan, the specimen in the sample holder (WE) was left in the cell for about 1 h to attain a steady state which is shown by a constant potential and current at the beginning of the experiment. The potcntiodynamic runs were programmed such that upon attaining a current density of 25μA/cm^2, the scan direction was reversed and the potentials were scanned back to the starting potential.  ",0.1,Not Available,Not Available,N08904 (904L),1
47.74,20.0,24.5,5.0,0.0,0.0,0.0,0.02,0.0,1.5,1.0,0.05,0.2,0.0,0.0,0.0,0.0,0.0,0.0,0.0,0.0,0.0,0.0,0.0,427.0,50.0,Seawater Natural,0.546,8.2,"Potentiodynamic Polarization with exposed area of 1 cm2. Potentiodynamic polarization experiments were carried out using a scan rate of 0.1 mV/s commencing at a potential about 250 mV more active than the stable OCP. Before starting the polarization scan, the specimen in the sample holder (WE) was left in the cell for about 1 h to attain a steady state which is shown by a constant potential and current at the beginning of the experiment. The potcntiodynamic runs were programmed such that upon attaining a current density of 25μA/cm^2, the scan direction was reversed and the potentials were scanned back to the starting potential.  ",0.1,Not Available,Not Available,N08904 (904L),1
84.61,13.0,0.0,0.0,0.0,0.0,0.0,0.0,1.0,1.0,0.0,0.04,0.35,0.0,0.0,0.0,0.0,0.0,0.0,0.0,0.0,0.0,0.0,0.0,144.0,50.0,"300 ppm NaCl, pH 7.8",0.0051,7.8,"Potentiodynamic Polarization with exposed area of 1 cm2. Potentiodynamic polarization experiments were carried out using a scan rate of 0.1 mV/s commencing at a potential about 250 mV more active than the stable OCP. Before starting the polarization scan, the specimen in the sample holder (WE) was left in the cell for about 1 h to attain a steady state which is shown by a constant potential and current at the beginning of the experiment. The potcntiodynamic runs were programmed such that upon attaining a current density of 25μA/cm^2, the scan direction was reversed and the potentials were scanned back to the starting potential.  ",0.1,Not Available,Not Available,S41000 (410),1
84.61,13.0,0.0,0.0,0.0,0.0,0.0,0.0,1.0,1.0,0.0,0.04,0.35,0.0,0.0,0.0,0.0,0.0,0.0,0.0,0.0,0.0,0.0,0.0,101.0,50.0,"500 ppm NaCl, pH 7.8",0.0086,7.8,"Potentiodynamic Polarization with exposed area of 1 cm2. Potentiodynamic polarization experiments were carried out using a scan rate of 0.1 mV/s commencing at a potential about 250 mV more active than the stable OCP. Before starting the polarization scan, the specimen in the sample holder (WE) was left in the cell for about 1 h to attain a steady state which is shown by a constant potential and current at the beginning of the experiment. The potcntiodynamic runs were programmed such that upon attaining a current density of 25μA/cm^2, the scan direction was reversed and the potentials were scanned back to the starting potential.  ",0.1,Not Available,Not Available,S41000 (410),1
84.61,13.0,0.0,0.0,0.0,0.0,0.0,0.0,1.0,1.0,0.0,0.04,0.35,0.0,0.0,0.0,0.0,0.0,0.0,0.0,0.0,0.0,0.0,0.0,-120.0,50.0,"1000 ppm NaCl, pH 7.8",0.0171,7.8,"Potentiodynamic Polarization with exposed area of 1 cm2. Potentiodynamic polarization experiments were carried out using a scan rate of 0.1 mV/s commencing at a potential about 250 mV more active than the stable OCP. Before starting the polarization scan, the specimen in the sample holder (WE) was left in the cell for about 1 h to attain a steady state which is shown by a constant potential and current at the beginning of the experiment. The potcntiodynamic runs were programmed such that upon attaining a current density of 25μA/cm^2, the scan direction was reversed and the potentials were scanned back to the starting potential.  ",0.1,Not Available,Not Available,S41000 (410),1
84.61,13.0,0.0,0.0,0.0,0.0,0.0,0.0,1.0,1.0,0.0,0.04,0.35,0.0,0.0,0.0,0.0,0.0,0.0,0.0,0.0,0.0,0.0,0.0,-43.0,50.0,"5000 ppm NaCl, pH 7.8",0.0856,7.8,"Potentiodynamic Polarization with exposed area of 1 cm2. Potentiodynamic polarization experiments were carried out using a scan rate of 0.1 mV/s commencing at a potential about 250 mV more active than the stable OCP. Before starting the polarization scan, the specimen in the sample holder (WE) was left in the cell for about 1 h to attain a steady state which is shown by a constant potential and current at the beginning of the experiment. The potcntiodynamic runs were programmed such that upon attaining a current density of 25μA/cm^2, the scan direction was reversed and the potentials were scanned back to the starting potential.  ",0.1,Not Available,Not Available,S41000 (410),1
84.61,13.0,0.0,0.0,0.0,0.0,0.0,0.0,1.0,1.0,0.0,0.04,0.35,0.0,0.0,0.0,0.0,0.0,0.0,0.0,0.0,0.0,0.0,0.0,-145.0,50.0,Seawater Natural,0.546,8.2,"Potentiodynamic Polarization with exposed area of 1 cm2. Potentiodynamic polarization experiments were carried out using a scan rate of 0.1 mV/s commencing at a potential about 250 mV more active than the stable OCP. Before starting the polarization scan, the specimen in the sample holder (WE) was left in the cell for about 1 h to attain a steady state which is shown by a constant potential and current at the beginning of the experiment. The potcntiodynamic runs were programmed such that upon attaining a current density of 25μA/cm^2, the scan direction was reversed and the potentials were scanned back to the starting potential.  ",0.1,Not Available,Not Available,S41000 (410),1
73.09,16.0,4.5,0.0,0.0,0.0,0.3,0.07,1.0,1.0,4.0,0.04,0.0,0.0,0.0,0.0,0.0,0.0,0.0,0.0,0.0,0.0,0.0,0.0,221.0,50.0,"300 ppm NaCl, pH 7.8",0.0051,7.8,"Potentiodynamic Polarization with exposed area of 1 cm2. Potentiodynamic polarization experiments were carried out using a scan rate of 0.1 mV/s commencing at a potential about 250 mV more active than the stable OCP. Before starting the polarization scan, the specimen in the sample holder (WE) was left in the cell for about 1 h to attain a steady state which is shown by a constant potential and current at the beginning of the experiment. The potcntiodynamic runs were programmed such that upon attaining a current density of 25μA/cm^2, the scan direction was reversed and the potentials were scanned back to the starting potential.  ",0.1,Not Available,Not Available,S17400 (17-4PH),1
73.09,16.0,4.5,0.0,0.0,0.0,0.3,0.07,1.0,1.0,4.0,0.04,0.0,0.0,0.0,0.0,0.0,0.0,0.0,0.0,0.0,0.0,0.0,0.0,263.0,50.0,"500 ppm NaCl, pH 7.8",0.0086,7.8,"Potentiodynamic Polarization with exposed area of 1 cm2. Potentiodynamic polarization experiments were carried out using a scan rate of 0.1 mV/s commencing at a potential about 250 mV more active than the stable OCP. Before starting the polarization scan, the specimen in the sample holder (WE) was left in the cell for about 1 h to attain a steady state which is shown by a constant potential and current at the beginning of the experiment. The potcntiodynamic runs were programmed such that upon attaining a current density of 25μA/cm^2, the scan direction was reversed and the potentials were scanned back to the starting potential.  ",0.1,Not Available,Not Available,S17400 (17-4PH),1
73.09,16.0,4.5,0.0,0.0,0.0,0.3,0.07,1.0,1.0,4.0,0.04,0.0,0.0,0.0,0.0,0.0,0.0,0.0,0.0,0.0,0.0,0.0,0.0,251.0,50.0,"1000 ppm NaCl, pH 7.8",0.0171,7.8,"Potentiodynamic Polarization with exposed area of 1 cm2. Potentiodynamic polarization experiments were carried out using a scan rate of 0.1 mV/s commencing at a potential about 250 mV more active than the stable OCP. Before starting the polarization scan, the specimen in the sample holder (WE) was left in the cell for about 1 h to attain a steady state which is shown by a constant potential and current at the beginning of the experiment. The potcntiodynamic runs were programmed such that upon attaining a current density of 25μA/cm^2, the scan direction was reversed and the potentials were scanned back to the starting potential.  ",0.1,Not Available,Not Available,S17400 (17-4PH),1
73.09,16.0,4.5,0.0,0.0,0.0,0.3,0.07,1.0,1.0,4.0,0.04,0.0,0.0,0.0,0.0,0.0,0.0,0.0,0.0,0.0,0.0,0.0,0.0,281.0,50.0,"5000 ppm NaCl, pH 7.8",0.0856,7.8,"Potentiodynamic Polarization with exposed area of 1 cm2. Potentiodynamic polarization experiments were carried out using a scan rate of 0.1 mV/s commencing at a potential about 250 mV more active than the stable OCP. Before starting the polarization scan, the specimen in the sample holder (WE) was left in the cell for about 1 h to attain a steady state which is shown by a constant potential and current at the beginning of the experiment. The potcntiodynamic runs were programmed such that upon attaining a current density of 25μA/cm^2, the scan direction was reversed and the potentials were scanned back to the starting potential.  ",0.1,Not Available,Not Available,S17400 (17-4PH),1
73.09,16.0,4.5,0.0,0.0,0.0,0.3,0.07,1.0,1.0,4.0,0.04,0.0,0.0,0.0,0.0,0.0,0.0,0.0,0.0,0.0,0.0,0.0,0.0,1516.0,50.0,Seawater Natural,0.546,8.2,"Potentiodynamic Polarization with exposed area of 1 cm2. Potentiodynamic polarization experiments were carried out using a scan rate of 0.1 mV/s commencing at a potential about 250 mV more active than the stable OCP. Before starting the polarization scan, the specimen in the sample holder (WE) was left in the cell for about 1 h to attain a steady state which is shown by a constant potential and current at the beginning of the experiment. The potcntiodynamic runs were programmed such that upon attaining a current density of 25μA/cm^2, the scan direction was reversed and the potentials were scanned back to the starting potential.  ",0.1,Not Available,Not Available,S17400 (17-4PH),1
55.08,20.0,18.0,6.0,0.0,0.2,0.0,0.02,0.0,0.0,0.7,0.0,0.0,0.0,0.0,0.0,0.0,0.0,0.0,0.0,0.0,0.0,0.0,0.0,840.0,50.0,"300 ppm NaCl, pH 7.8",0.0051,7.8,"Potentiodynamic Polarization with exposed area of 1 cm2. Potentiodynamic polarization experiments were carried out using a scan rate of 0.1 mV/s commencing at a potential about 250 mV more active than the stable OCP. Before starting the polarization scan, the specimen in the sample holder (WE) was left in the cell for about 1 h to attain a steady state which is shown by a constant potential and current at the beginning of the experiment. The potcntiodynamic runs were programmed such that upon attaining a current density of 25μA/cm^2, the scan direction was reversed and the potentials were scanned back to the starting potential.  ",0.1,Not Available,Not Available,S31254 (SMO 254),1
55.08,20.0,18.0,6.0,0.0,0.2,0.0,0.02,0.0,0.0,0.7,0.0,0.0,0.0,0.0,0.0,0.0,0.0,0.0,0.0,0.0,0.0,0.0,0.0,830.0,50.0,"500 ppm NaCl, pH 7.8",0.0086,7.8,"Potentiodynamic Polarization with exposed area of 1 cm2. Potentiodynamic polarization experiments were carried out using a scan rate of 0.1 mV/s commencing at a potential about 250 mV more active than the stable OCP. Before starting the polarization scan, the specimen in the sample holder (WE) was left in the cell for about 1 h to attain a steady state which is shown by a constant potential and current at the beginning of the experiment. The potcntiodynamic runs were programmed such that upon attaining a current density of 25μA/cm^2, the scan direction was reversed and the potentials were scanned back to the starting potential.  ",0.1,Not Available,Not Available,S31254 (SMO 254),1
55.08,20.0,18.0,6.0,0.0,0.2,0.0,0.02,0.0,0.0,0.7,0.0,0.0,0.0,0.0,0.0,0.0,0.0,0.0,0.0,0.0,0.0,0.0,0.0,821.0,50.0,"1000 ppm NaCl, pH 7.8",0.0171,7.8,"Potentiodynamic Polarization with exposed area of 1 cm2. Potentiodynamic polarization experiments were carried out using a scan rate of 0.1 mV/s commencing at a potential about 250 mV more active than the stable OCP. Before starting the polarization scan, the specimen in the sample holder (WE) was left in the cell for about 1 h to attain a steady state which is shown by a constant potential and current at the beginning of the experiment. The potcntiodynamic runs were programmed such that upon attaining a current density of 25μA/cm^2, the scan direction was reversed and the potentials were scanned back to the starting potential.  ",0.1,Not Available,Not Available,S31254 (SMO 254),1
55.08,20.0,18.0,6.0,0.0,0.2,0.0,0.02,0.0,0.0,0.7,0.0,0.0,0.0,0.0,0.0,0.0,0.0,0.0,0.0,0.0,0.0,0.0,0.0,785.0,50.0,"5000 ppm NaCl, pH 7.8",0.0856,7.8,"Potentiodynamic Polarization with exposed area of 1 cm2. Potentiodynamic polarization experiments were carried out using a scan rate of 0.1 mV/s commencing at a potential about 250 mV more active than the stable OCP. Before starting the polarization scan, the specimen in the sample holder (WE) was left in the cell for about 1 h to attain a steady state which is shown by a constant potential and current at the beginning of the experiment. The potcntiodynamic runs were programmed such that upon attaining a current density of 25μA/cm^2, the scan direction was reversed and the potentials were scanned back to the starting potential.  ",0.1,Not Available,Not Available,S31254 (SMO 254),1
55.08,20.0,18.0,6.0,0.0,0.2,0.0,0.02,0.0,0.0,0.7,0.0,0.0,0.0,0.0,0.0,0.0,0.0,0.0,0.0,0.0,0.0,0.0,0.0,813.0,50.0,Seawater Natural,0.546,8.2,"Potentiodynamic Polarization with exposed area of 1 cm2. Potentiodynamic polarization experiments were carried out using a scan rate of 0.1 mV/s commencing at a potential about 250 mV more active than the stable OCP. Before starting the polarization scan, the specimen in the sample holder (WE) was left in the cell for about 1 h to attain a steady state which is shown by a constant potential and current at the beginning of the experiment. The potcntiodynamic runs were programmed such that upon attaining a current density of 25μA/cm^2, the scan direction was reversed and the potentials were scanned back to the starting potential.  ",0.1,Not Available,Not Available,S31254 (SMO 254),1
44.59,25.0,22.0,7.0,0.0,0.5,0.0,0.02,0.0,0.5,0.4,0.0,0.0,0.0,0.0,0.0,0.0,0.0,0.0,0.0,0.0,0.0,0.0,0.0,979.0,50.0,"300 ppm NaCl, pH 7.8",0.0051,7.8,"Potentiodynamic Polarization with exposed area of 1 cm2. Potentiodynamic polarization experiments were carried out using a scan rate of 0.1 mV/s commencing at a potential about 250 mV more active than the stable OCP. Before starting the polarization scan, the specimen in the sample holder (WE) was left in the cell for about 1 h to attain a steady state which is shown by a constant potential and current at the beginning of the experiment. The potcntiodynamic runs were programmed such that upon attaining a current density of 25μA/cm^2, the scan direction was reversed and the potentials were scanned back to the starting potential.  ",0.1,Not Available,Not Available,S32654 (SMO 654),1
44.59,25.0,22.0,7.0,0.0,0.5,0.0,0.02,0.0,0.5,0.4,0.0,0.0,0.0,0.0,0.0,0.0,0.0,0.0,0.0,0.0,0.0,0.0,0.0,975.0,50.0,"500 ppm NaCl, pH 7.8",0.0086,7.8,"Potentiodynamic Polarization with exposed area of 1 cm2. Potentiodynamic polarization experiments were carried out using a scan rate of 0.1 mV/s commencing at a potential about 250 mV more active than the stable OCP. Before starting the polarization scan, the specimen in the sample holder (WE) was left in the cell for about 1 h to attain a steady state which is shown by a constant potential and current at the beginning of the experiment. The potcntiodynamic runs were programmed such that upon attaining a current density of 25μA/cm^2, the scan direction was reversed and the potentials were scanned back to the starting potential.  ",0.1,Not Available,Not Available,S32654 (SMO 654),1
44.59,25.0,22.0,7.0,0.0,0.5,0.0,0.02,0.0,0.5,0.4,0.0,0.0,0.0,0.0,0.0,0.0,0.0,0.0,0.0,0.0,0.0,0.0,0.0,972.0,50.0,"1000 ppm NaCl, pH 7.8",0.0171,7.8,"Potentiodynamic Polarization with exposed area of 1 cm2. Potentiodynamic polarization experiments were carried out using a scan rate of 0.1 mV/s commencing at a potential about 250 mV more active than the stable OCP. Before starting the polarization scan, the specimen in the sample holder (WE) was left in the cell for about 1 h to attain a steady state which is shown by a constant potential and current at the beginning of the experiment. The potcntiodynamic runs were programmed such that upon attaining a current density of 25μA/cm^2, the scan direction was reversed and the potentials were scanned back to the starting potential.  ",0.1,Not Available,Not Available,S32654 (SMO 654),1
44.59,25.0,22.0,7.0,0.0,0.5,0.0,0.02,0.0,0.5,0.4,0.0,0.0,0.0,0.0,0.0,0.0,0.0,0.0,0.0,0.0,0.0,0.0,0.0,908.0,50.0,"5000 ppm NaCl, pH 7.8",0.0856,7.8,"Potentiodynamic Polarization with exposed area of 1 cm2. Potentiodynamic polarization experiments were carried out using a scan rate of 0.1 mV/s commencing at a potential about 250 mV more active than the stable OCP. Before starting the polarization scan, the specimen in the sample holder (WE) was left in the cell for about 1 h to attain a steady state which is shown by a constant potential and current at the beginning of the experiment. The potcntiodynamic runs were programmed such that upon attaining a current density of 25μA/cm^2, the scan direction was reversed and the potentials were scanned back to the starting potential.  ",0.1,Not Available,Not Available,S32654 (SMO 654),1
44.59,25.0,22.0,7.0,0.0,0.5,0.0,0.02,0.0,0.5,0.4,0.0,0.0,0.0,0.0,0.0,0.0,0.0,0.0,0.0,0.0,0.0,0.0,0.0,883.0,50.0,Seawater Natural,0.546,8.2,"Potentiodynamic Polarization with exposed area of 1 cm2. Potentiodynamic polarization experiments were carried out using a scan rate of 0.1 mV/s commencing at a potential about 250 mV more active than the stable OCP. Before starting the polarization scan, the specimen in the sample holder (WE) was left in the cell for about 1 h to attain a steady state which is shown by a constant potential and current at the beginning of the experiment. The potcntiodynamic runs were programmed such that upon attaining a current density of 25μA/cm^2, the scan direction was reversed and the potentials were scanned back to the starting potential.  ",0.1,Not Available,Not Available,S32654 (SMO 654),1
45.99,21.0,25.0,6.0,0.0,0.2,0.0,0.01,0.0,0.9,0.9,0.0,0.0,0.0,0.0,0.0,0.0,0.0,0.0,0.0,0.0,0.0,0.0,0.0,917.0,50.0,"300 ppm NaCl, pH 7.8",0.0051,7.8,"Potentiodynamic Polarization with exposed area of 1 cm2. Potentiodynamic polarization experiments were carried out using a scan rate of 0.1 mV/s commencing at a potential about 250 mV more active than the stable OCP. Before starting the polarization scan, the specimen in the sample holder (WE) was left in the cell for about 1 h to attain a steady state which is shown by a constant potential and current at the beginning of the experiment. The potcntiodynamic runs were programmed such that upon attaining a current density of 25μA/cm^2, the scan direction was reversed and the potentials were scanned back to the starting potential.  ",0.1,Not Available,Not Available,N08925 (hMo 1925),1
45.99,21.0,25.0,6.0,0.0,0.2,0.0,0.01,0.0,0.9,0.9,0.0,0.0,0.0,0.0,0.0,0.0,0.0,0.0,0.0,0.0,0.0,0.0,0.0,867.0,50.0,"500 ppm NaCl, pH 7.8",0.0086,7.8,"Potentiodynamic Polarization with exposed area of 1 cm2. Potentiodynamic polarization experiments were carried out using a scan rate of 0.1 mV/s commencing at a potential about 250 mV more active than the stable OCP. Before starting the polarization scan, the specimen in the sample holder (WE) was left in the cell for about 1 h to attain a steady state which is shown by a constant potential and current at the beginning of the experiment. The potcntiodynamic runs were programmed such that upon attaining a current density of 25μA/cm^2, the scan direction was reversed and the potentials were scanned back to the starting potential.  ",0.1,Not Available,Not Available,N08925 (hMo 1925),1
45.99,21.0,25.0,6.0,0.0,0.2,0.0,0.01,0.0,0.9,0.9,0.0,0.0,0.0,0.0,0.0,0.0,0.0,0.0,0.0,0.0,0.0,0.0,0.0,738.0,50.0,"1000 ppm NaCl, pH 7.8",0.0171,7.8,"Potentiodynamic Polarization with exposed area of 1 cm2. Potentiodynamic polarization experiments were carried out using a scan rate of 0.1 mV/s commencing at a potential about 250 mV more active than the stable OCP. Before starting the polarization scan, the specimen in the sample holder (WE) was left in the cell for about 1 h to attain a steady state which is shown by a constant potential and current at the beginning of the experiment. The potcntiodynamic runs were programmed such that upon attaining a current density of 25μA/cm^2, the scan direction was reversed and the potentials were scanned back to the starting potential.  ",0.1,Not Available,Not Available,N08925 (hMo 1925),1
45.99,21.0,25.0,6.0,0.0,0.2,0.0,0.01,0.0,0.9,0.9,0.0,0.0,0.0,0.0,0.0,0.0,0.0,0.0,0.0,0.0,0.0,0.0,0.0,530.0,50.0,"5000 ppm NaCl, pH 7.8",0.0856,7.8,"Potentiodynamic Polarization with exposed area of 1 cm2. Potentiodynamic polarization experiments were carried out using a scan rate of 0.1 mV/s commencing at a potential about 250 mV more active than the stable OCP. Before starting the polarization scan, the specimen in the sample holder (WE) was left in the cell for about 1 h to attain a steady state which is shown by a constant potential and current at the beginning of the experiment. The potcntiodynamic runs were programmed such that upon attaining a current density of 25μA/cm^2, the scan direction was reversed and the potentials were scanned back to the starting potential.  ",0.1,Not Available,Not Available,N08925 (hMo 1925),1
45.99,21.0,25.0,6.0,0.0,0.2,0.0,0.01,0.0,0.9,0.9,0.0,0.0,0.0,0.0,0.0,0.0,0.0,0.0,0.0,0.0,0.0,0.0,0.0,1060.0,50.0,Seawater Natural,0.546,8.2,"Potentiodynamic Polarization with exposed area of 1 cm2. Potentiodynamic polarization experiments were carried out using a scan rate of 0.1 mV/s commencing at a potential about 250 mV more active than the stable OCP. Before starting the polarization scan, the specimen in the sample holder (WE) was left in the cell for about 1 h to attain a steady state which is shown by a constant potential and current at the beginning of the experiment. The potcntiodynamic runs were programmed such that upon attaining a current density of 25μA/cm^2, the scan direction was reversed and the potentials were scanned back to the starting potential.  ",0.1,Not Available,Not Available,N08925 (hMo 1925),1
31.48,27.0,32.0,6.5,0.0,0.0,0.0,0.02,0.0,2.0,1.0,0.0,0.0,0.0,0.0,0.0,0.0,0.0,0.0,0.0,0.0,0.0,0.0,0.0,997.0,50.0,"300 ppm NaCl, pH 7.8",0.0051,7.8,"Potentiodynamic Polarization with exposed area of 1 cm2. Potentiodynamic polarization experiments were carried out using a scan rate of 0.1 mV/s commencing at a potential about 250 mV more active than the stable OCP. Before starting the polarization scan, the specimen in the sample holder (WE) was left in the cell for about 1 h to attain a steady state which is shown by a constant potential and current at the beginning of the experiment. The potcntiodynamic runs were programmed such that upon attaining a current density of 25μA/cm^2, the scan direction was reversed and the potentials were scanned back to the starting potential.  ",0.1,Not Available,Not Available,N0828 (hMo 3127),1
31.48,27.0,32.0,6.5,0.0,0.0,0.0,0.02,0.0,2.0,1.0,0.0,0.0,0.0,0.0,0.0,0.0,0.0,0.0,0.0,0.0,0.0,0.0,0.0,980.0,50.0,"500 ppm NaCl, pH 7.8",0.0086,7.8,"Potentiodynamic Polarization with exposed area of 1 cm2. Potentiodynamic polarization experiments were carried out using a scan rate of 0.1 mV/s commencing at a potential about 250 mV more active than the stable OCP. Before starting the polarization scan, the specimen in the sample holder (WE) was left in the cell for about 1 h to attain a steady state which is shown by a constant potential and current at the beginning of the experiment. The potcntiodynamic runs were programmed such that upon attaining a current density of 25μA/cm^2, the scan direction was reversed and the potentials were scanned back to the starting potential.  ",0.1,Not Available,Not Available,N0828 (hMo 3127),1
