Repository: akshatshaw/Case-Study

File: Code/pit_clean_2.csv (part 2 of 14)
Fe,Cr,Ni,Mo,W,N,Nb,C,Si,Mn,Cu,P,S,Al,V,Ta,Re,Ce,Ti,Co,B,Mg,Y,Gd,"Epit, mV (SCE)",Test Temp (C),Test Solution,[Cl-] M,pH,Test Method,Scan Rate mV/s,Heat treatment,Microstructures,Comments,Material class
31.48,27.0,32.0,6.5,0.0,0.0,0.0,0.02,0.0,2.0,1.0,0.0,0.0,0.0,0.0,0.0,0.0,0.0,0.0,0.0,0.0,0.0,0.0,0.0,973.0,50.0,"1000 ppm NaCl, pH 7.8",0.0171,7.8,"Potentiodynamic Polarization with exposed area of 1 cm2. Potentiodynamic polarization experiments were carried out using a scan rate of 0.1 mV/s commencing at a potential about 250 mV more active than the stable OCP. Before starting the polarization scan, the specimen in the sample holder (WE) was left in the cell for about 1 h to attain a steady state which is shown by a constant potential and current at the beginning of the experiment. The potcntiodynamic runs were programmed such that upon attaining a current density of 25μA/cm^2, the scan direction was reversed and the potentials were scanned back to the starting potential.  ",0.1,Not Available,Not Available,N0828 (hMo 3127),1
31.48,27.0,32.0,6.5,0.0,0.0,0.0,0.02,0.0,2.0,1.0,0.0,0.0,0.0,0.0,0.0,0.0,0.0,0.0,0.0,0.0,0.0,0.0,0.0,933.0,50.0,"5000 ppm NaCl, pH 7.8",0.0856,7.8,"Potentiodynamic Polarization with exposed area of 1 cm2. Potentiodynamic polarization experiments were carried out using a scan rate of 0.1 mV/s commencing at a potential about 250 mV more active than the stable OCP. Before starting the polarization scan, the specimen in the sample holder (WE) was left in the cell for about 1 h to attain a steady state which is shown by a constant potential and current at the beginning of the experiment. The potcntiodynamic runs were programmed such that upon attaining a current density of 25μA/cm^2, the scan direction was reversed and the potentials were scanned back to the starting potential.  ",0.1,Not Available,Not Available,N0828 (hMo 3127),1
31.48,27.0,32.0,6.5,0.0,0.0,0.0,0.02,0.0,2.0,1.0,0.0,0.0,0.0,0.0,0.0,0.0,0.0,0.0,0.0,0.0,0.0,0.0,0.0,883.0,50.0,Seawater Natural,0.546,8.2,"Potentiodynamic Polarization with exposed area of 1 cm2. Potentiodynamic polarization experiments were carried out using a scan rate of 0.1 mV/s commencing at a potential about 250 mV more active than the stable OCP. Before starting the polarization scan, the specimen in the sample holder (WE) was left in the cell for about 1 h to attain a steady state which is shown by a constant potential and current at the beginning of the experiment. The potcntiodynamic runs were programmed such that upon attaining a current density of 25μA/cm^2, the scan direction was reversed and the potentials were scanned back to the starting potential.  ",0.1,Not Available,Not Available,N0828 (hMo 3127),1
37.18,19.0,33.0,2.0,0.0,0.0,2.5,0.02,0.4,0.4,3.0,0.0,0.0,0.0,0.0,2.5,0.0,0.0,0.0,0.0,0.0,0.0,0.0,0.0,912.0,50.0,"300 ppm NaCl, pH 7.8",0.0051,7.8,"Potentiodynamic Polarization with exposed area of 1 cm2. Potentiodynamic polarization experiments were carried out using a scan rate of 0.1 mV/s commencing at a potential about 250 mV more active than the stable OCP. Before starting the polarization scan, the specimen in the sample holder (WE) was left in the cell for about 1 h to attain a steady state which is shown by a constant potential and current at the beginning of the experiment. The potcntiodynamic runs were programmed such that upon attaining a current density of 25μA/cm^2, the scan direction was reversed and the potentials were scanned back to the starting potential.  ",0.1,Not Available,Not Available,"N08020 (20 Cb3), Nb + Ta = 5%",1
37.18,19.0,33.0,2.0,0.0,0.0,2.5,0.02,0.4,0.4,3.0,0.0,0.0,0.0,0.0,2.5,0.0,0.0,0.0,0.0,0.0,0.0,0.0,0.0,631.0,50.0,"500 ppm NaCl, pH 7.8",0.0086,7.8,"Potentiodynamic Polarization with exposed area of 1 cm2. Potentiodynamic polarization experiments were carried out using a scan rate of 0.1 mV/s commencing at a potential about 250 mV more active than the stable OCP. Before starting the polarization scan, the specimen in the sample holder (WE) was left in the cell for about 1 h to attain a steady state which is shown by a constant potential and current at the beginning of the experiment. The potcntiodynamic runs were programmed such that upon attaining a current density of 25μA/cm^2, the scan direction was reversed and the potentials were scanned back to the starting potential.  ",0.1,Not Available,Not Available,"N08020 (20 Cb3), Nb + Ta = 5%",1
37.18,19.0,33.0,2.0,0.0,0.0,2.5,0.02,0.4,0.4,3.0,0.0,0.0,0.0,0.0,2.5,0.0,0.0,0.0,0.0,0.0,0.0,0.0,0.0,761.0,50.0,"1000 ppm NaCl, pH 7.8",0.0171,7.8,"Potentiodynamic Polarization with exposed area of 1 cm2. Potentiodynamic polarization experiments were carried out using a scan rate of 0.1 mV/s commencing at a potential about 250 mV more active than the stable OCP. Before starting the polarization scan, the specimen in the sample holder (WE) was left in the cell for about 1 h to attain a steady state which is shown by a constant potential and current at the beginning of the experiment. The potcntiodynamic runs were programmed such that upon attaining a current density of 25μA/cm^2, the scan direction was reversed and the potentials were scanned back to the starting potential.  ",0.1,Not Available,Not Available,"N08020 (20 Cb3), Nb + Ta = 5%",1
37.18,19.0,33.0,2.0,0.0,0.0,2.5,0.02,0.4,0.4,3.0,0.0,0.0,0.0,0.0,2.5,0.0,0.0,0.0,0.0,0.0,0.0,0.0,0.0,830.0,50.0,"5000 ppm NaCl, pH 7.8",0.0856,7.8,"Potentiodynamic Polarization with exposed area of 1 cm2. Potentiodynamic polarization experiments were carried out using a scan rate of 0.1 mV/s commencing at a potential about 250 mV more active than the stable OCP. Before starting the polarization scan, the specimen in the sample holder (WE) was left in the cell for about 1 h to attain a steady state which is shown by a constant potential and current at the beginning of the experiment. The potcntiodynamic runs were programmed such that upon attaining a current density of 25μA/cm^2, the scan direction was reversed and the potentials were scanned back to the starting potential.  ",0.1,Not Available,Not Available,"N08020 (20 Cb3), Nb + Ta = 5%",1
37.18,19.0,33.0,2.0,0.0,0.0,2.5,0.02,0.4,0.4,3.0,0.0,0.0,0.0,0.0,2.5,0.0,0.0,0.0,0.0,0.0,0.0,0.0,0.0,538.0,50.0,Seawater Natural,0.546,8.2,"Potentiodynamic Polarization with exposed area of 1 cm2. Potentiodynamic polarization experiments were carried out using a scan rate of 0.1 mV/s commencing at a potential about 250 mV more active than the stable OCP. Before starting the polarization scan, the specimen in the sample holder (WE) was left in the cell for about 1 h to attain a steady state which is shown by a constant potential and current at the beginning of the experiment. The potcntiodynamic runs were programmed such that upon attaining a current density of 25μA/cm^2, the scan direction was reversed and the potentials were scanned back to the starting potential.  ",0.1,Not Available,Not Available,"N08020 (20 Cb3), Nb + Ta = 5%",1
66.38,25.0,4.0,4.0,0.0,0.0,0.0,0.03,0.0,0.4,0.2,0.0,0.0,0.0,0.0,0.0,0.0,0.0,0.0,0.0,0.0,0.0,0.0,0.0,1006.0,50.0,"300 ppm NaCl, pH 7.8",0.0051,7.8,"Potentiodynamic Polarization with exposed area of 1 cm2. Potentiodynamic polarization experiments were carried out using a scan rate of 0.1 mV/s commencing at a potential about 250 mV more active than the stable OCP. Before starting the polarization scan, the specimen in the sample holder (WE) was left in the cell for about 1 h to attain a steady state which is shown by a constant potential and current at the beginning of the experiment. The potcntiodynamic runs were programmed such that upon attaining a current density of 25μA/cm^2, the scan direction was reversed and the potentials were scanned back to the starting potential.  ",0.1,Not Available,Not Available,S44635 (Monit 44635),1
66.38,25.0,4.0,4.0,0.0,0.0,0.0,0.03,0.0,0.4,0.2,0.0,0.0,0.0,0.0,0.0,0.0,0.0,0.0,0.0,0.0,0.0,0.0,0.0,1003.0,50.0,"500 ppm NaCl, pH 7.8",0.0086,7.8,"Potentiodynamic Polarization with exposed area of 1 cm2. Potentiodynamic polarization experiments were carried out using a scan rate of 0.1 mV/s commencing at a potential about 250 mV more active than the stable OCP. Before starting the polarization scan, the specimen in the sample holder (WE) was left in the cell for about 1 h to attain a steady state which is shown by a constant potential and current at the beginning of the experiment. The potcntiodynamic runs were programmed such that upon attaining a current density of 25μA/cm^2, the scan direction was reversed and the potentials were scanned back to the starting potential.  ",0.1,Not Available,Not Available,S44635 (Monit 44635),1
66.38,25.0,4.0,4.0,0.0,0.0,0.0,0.03,0.0,0.4,0.2,0.0,0.0,0.0,0.0,0.0,0.0,0.0,0.0,0.0,0.0,0.0,0.0,0.0,942.0,50.0,"1000 ppm NaCl, pH 7.8",0.0171,7.8,"Potentiodynamic Polarization with exposed area of 1 cm2. Potentiodynamic polarization experiments were carried out using a scan rate of 0.1 mV/s commencing at a potential about 250 mV more active than the stable OCP. Before starting the polarization scan, the specimen in the sample holder (WE) was left in the cell for about 1 h to attain a steady state which is shown by a constant potential and current at the beginning of the experiment. The potcntiodynamic runs were programmed such that upon attaining a current density of 25μA/cm^2, the scan direction was reversed and the potentials were scanned back to the starting potential.  ",0.1,Not Available,Not Available,S44635 (Monit 44635),1
66.38,25.0,4.0,4.0,0.0,0.0,0.0,0.03,0.0,0.4,0.2,0.0,0.0,0.0,0.0,0.0,0.0,0.0,0.0,0.0,0.0,0.0,0.0,0.0,940.0,50.0,"5000 ppm NaCl, pH 7.8",0.0856,7.8,"Potentiodynamic Polarization with exposed area of 1 cm2. Potentiodynamic polarization experiments were carried out using a scan rate of 0.1 mV/s commencing at a potential about 250 mV more active than the stable OCP. Before starting the polarization scan, the specimen in the sample holder (WE) was left in the cell for about 1 h to attain a steady state which is shown by a constant potential and current at the beginning of the experiment. The potcntiodynamic runs were programmed such that upon attaining a current density of 25μA/cm^2, the scan direction was reversed and the potentials were scanned back to the starting potential.  ",0.1,Not Available,Not Available,S44635 (Monit 44635),1
66.38,25.0,4.0,4.0,0.0,0.0,0.0,0.03,0.0,0.4,0.2,0.0,0.0,0.0,0.0,0.0,0.0,0.0,0.0,0.0,0.0,0.0,0.0,0.0,721.0,50.0,Seawater Natural,0.546,8.2,"Potentiodynamic Polarization with exposed area of 1 cm2. Potentiodynamic polarization experiments were carried out using a scan rate of 0.1 mV/s commencing at a potential about 250 mV more active than the stable OCP. Before starting the polarization scan, the specimen in the sample holder (WE) was left in the cell for about 1 h to attain a steady state which is shown by a constant potential and current at the beginning of the experiment. The potcntiodynamic runs were programmed such that upon attaining a current density of 25μA/cm^2, the scan direction was reversed and the potentials were scanned back to the starting potential.  ",0.1,Not Available,Not Available,S44635 (Monit 44635),1
66.68,22.0,6.0,3.0,0.0,0.0,0.3,0.02,0.0,1.5,0.2,0.0,0.0,0.0,0.0,0.3,0.0,0.0,0.0,0.0,0.0,0.0,0.0,0.0,885.0,50.0,"300 ppm NaCl, pH 7.8",0.0051,7.8,"Potentiodynamic Polarization with exposed area of 1 cm2. Potentiodynamic polarization experiments were carried out using a scan rate of 0.1 mV/s commencing at a potential about 250 mV more active than the stable OCP. Before starting the polarization scan, the specimen in the sample holder (WE) was left in the cell for about 1 h to attain a steady state which is shown by a constant potential and current at the beginning of the experiment. The potcntiodynamic runs were programmed such that upon attaining a current density of 25μA/cm^2, the scan direction was reversed and the potentials were scanned back to the starting potential.  ",0.1,Not Available,Not Available,"S31803 (Duplex 2205), Nb + Ta = 0.6%",1
66.68,22.0,6.0,3.0,0.0,0.0,0.3,0.02,0.0,1.5,0.2,0.0,0.0,0.0,0.0,0.3,0.0,0.0,0.0,0.0,0.0,0.0,0.0,0.0,855.0,50.0,"500 ppm NaCl, pH 7.8",0.0086,7.8,"Potentiodynamic Polarization with exposed area of 1 cm2. Potentiodynamic polarization experiments were carried out using a scan rate of 0.1 mV/s commencing at a potential about 250 mV more active than the stable OCP. Before starting the polarization scan, the specimen in the sample holder (WE) was left in the cell for about 1 h to attain a steady state which is shown by a constant potential and current at the beginning of the experiment. The potcntiodynamic runs were programmed such that upon attaining a current density of 25μA/cm^2, the scan direction was reversed and the potentials were scanned back to the starting potential.  ",0.1,Not Available,Not Available,"S31803 (Duplex 2205), Nb + Ta = 0.6%",1
66.68,22.0,6.0,3.0,0.0,0.0,0.3,0.02,0.0,1.5,0.2,0.0,0.0,0.0,0.0,0.3,0.0,0.0,0.0,0.0,0.0,0.0,0.0,0.0,872.0,50.0,"1000 ppm NaCl, pH 7.8",0.0171,7.8,"Potentiodynamic Polarization with exposed area of 1 cm2. Potentiodynamic polarization experiments were carried out using a scan rate of 0.1 mV/s commencing at a potential about 250 mV more active than the stable OCP. Before starting the polarization scan, the specimen in the sample holder (WE) was left in the cell for about 1 h to attain a steady state which is shown by a constant potential and current at the beginning of the experiment. The potcntiodynamic runs were programmed such that upon attaining a current density of 25μA/cm^2, the scan direction was reversed and the potentials were scanned back to the starting potential.  ",0.1,Not Available,Not Available,"S31803 (Duplex 2205), Nb + Ta = 0.6%",1
66.68,22.0,6.0,3.0,0.0,0.0,0.3,0.02,0.0,1.5,0.2,0.0,0.0,0.0,0.0,0.3,0.0,0.0,0.0,0.0,0.0,0.0,0.0,0.0,851.0,50.0,"5000 ppm NaCl, pH 7.8",0.0856,7.8,"Potentiodynamic Polarization with exposed area of 1 cm2. Potentiodynamic polarization experiments were carried out using a scan rate of 0.1 mV/s commencing at a potential about 250 mV more active than the stable OCP. Before starting the polarization scan, the specimen in the sample holder (WE) was left in the cell for about 1 h to attain a steady state which is shown by a constant potential and current at the beginning of the experiment. The potcntiodynamic runs were programmed such that upon attaining a current density of 25μA/cm^2, the scan direction was reversed and the potentials were scanned back to the starting potential.  ",0.1,Not Available,Not Available,"S31803 (Duplex 2205), Nb + Ta = 0.6%",1
66.68,22.0,6.0,3.0,0.0,0.0,0.3,0.02,0.0,1.5,0.2,0.0,0.0,0.0,0.0,0.3,0.0,0.0,0.0,0.0,0.0,0.0,0.0,0.0,629.0,50.0,Seawater Natural,0.546,8.2,"Potentiodynamic Polarization with exposed area of 1 cm2. Potentiodynamic polarization experiments were carried out using a scan rate of 0.1 mV/s commencing at a potential about 250 mV more active than the stable OCP. Before starting the polarization scan, the specimen in the sample holder (WE) was left in the cell for about 1 h to attain a steady state which is shown by a constant potential and current at the beginning of the experiment. The potcntiodynamic runs were programmed such that upon attaining a current density of 25μA/cm^2, the scan direction was reversed and the potentials were scanned back to the starting potential.  ",0.1,Not Available,Not Available,"S31803 (Duplex 2205), Nb + Ta = 0.6%",1
69.82,18.92,8.51,0.35,0.0,0.04,0.0,0.06,0.46,1.59,0.21,0.04,0.01,0.0,0.0,0.0,0.0,0.0,0.0,0.0,0.0,0.0,0.0,0.0,265.5,25.0,"1M H2SO4 + 0.5M NaCl, H2 deaerated",0.5,-0.3,Potentiodynamic Polarization,0.42598915662650605,The laboratory heats were processed to produce fully solution-annealed steel ranging from 0.8 to 6.4 mm thick and having an ASTM 5 to 6 grain size. These alloys were in the mill-annealed condition.,The laboratory heats were processed to produce fully solution-annealed steel ranging from 0.8 to 6.4 mm thick and having an ASTM 5 to 6 grain size.,Not Available,1
69.6,18.87,8.59,0.36,0.0,0.11,0.0,0.04,0.46,1.77,0.16,0.03,0.01,0.0,0.0,0.0,0.0,0.0,0.0,0.0,0.0,0.0,0.0,0.0,328.5,25.0,"1M H2SO4 + 0.5M NaCl, H2 deaerated",0.5,-0.3,Potentiodynamic Polarization,0.42598915662650605,The laboratory heats were processed to produce fully solution-annealed steel ranging from 0.8 to 6.4 mm thick and having an ASTM 5 to 6 grain size. These alloys were in the mill-annealed condition.,The laboratory heats were processed to produce fully solution-annealed steel ranging from 0.8 to 6.4 mm thick and having an ASTM 5 to 6 grain size.,Not Available,1
69.6,18.8,8.63,0.38,0.0,0.16,0.0,0.04,0.41,1.78,0.16,0.03,0.01,0.0,0.0,0.0,0.0,0.0,0.0,0.0,0.0,0.0,0.0,0.0,532.3,25.0,"1M H2SO4 + 0.5M NaCl, H2 deaerated",0.5,-0.3,Potentiodynamic Polarization,0.42598915662650605,The laboratory heats were processed to produce fully solution-annealed steel ranging from 0.8 to 6.4 mm thick and having an ASTM 5 to 6 grain size. These alloys were in the mill-annealed condition.,The laboratory heats were processed to produce fully solution-annealed steel ranging from 0.8 to 6.4 mm thick and having an ASTM 5 to 6 grain size.,Not Available,1
58.39,17.38,20.15,0.02,0.0,0.04,0.0,0.03,0.13,3.84,0.0,0.01,0.01,0.0,0.0,0.0,0.0,0.0,0.0,0.0,0.0,0.0,0.0,0.0,-65.0,25.0,0.6M NaCl + 0.1M NaHCO3,0.6,7.68,"Following pretreatment for 5 min at -1.5 V, the potential was increased-rapidly to -0.5V and thereafter at a steady rate of 1V in 50 min. In this work the critical pitting potential was taken as that at which there was an anodic current flow of 10^-5 A/cm^2. ",0.33,Ingots were cast and hot rolled to 20 mm diameter bars which were heat treated at ll00°c for 30 min and cooled in still air,Not Available,The specimen surface was ground to a 120 grit finish and 5 cm2 was exposed to the corrodent.,1
57.05,17.68,20.43,0.08,0.0,0.3,0.0,0.03,0.19,4.22,0.0,0.02,0.01,0.0,0.0,0.0,0.0,0.0,0.0,0.0,0.0,0.0,0.0,0.0,-25.0,25.0,0.6M NaCl + 0.1M NaHCO3,0.6,7.68,"Following pretreatment for 5 min at -1.5 V, the potential was increased-rapidly to -0.5V and thereafter at a steady rate of 1V in 50 min. In this work the critical pitting potential was taken as that at which there was an anodic current flow of 10^-5 A/cm^2. ",0.33,Ingots were cast and hot rolled to 20 mm diameter bars which were heat treated at ll00°c for 30 min and cooled in still air,Not Available,The specimen surface was ground to a 120 grit finish and 5 cm2 was exposed to the corrodent.,1
56.46,17.95,19.9,1.03,0.0,0.03,0.0,0.04,0.19,4.38,0.0,0.02,0.01,0.0,0.0,0.0,0.0,0.0,0.0,0.0,0.0,0.0,0.0,0.0,-40.0,25.0,0.6M NaCl + 0.1M NaHCO3,0.6,7.68,"Following pretreatment for 5 min at -1.5 V, the potential was increased-rapidly to -0.5V and thereafter at a steady rate of 1V in 50 min. In this work the critical pitting potential was taken as that at which there was an anodic current flow of 10^-5 A/cm^2. ",0.33,Ingots were cast and hot rolled to 20 mm diameter bars which were heat treated at ll00°c for 30 min and cooled in still air,Not Available,The specimen surface was ground to a 120 grit finish and 5 cm2 was exposed to the corrodent.,1
58.15,16.42,19.9,1.03,0.0,0.16,0.0,0.01,0.22,4.08,0.0,0.02,0.02,0.0,0.0,0.0,0.0,0.0,0.0,0.0,0.0,0.0,0.0,0.0,-15.0,25.0,0.6M NaCl + 0.1M NaHCO3,0.6,7.68,"Following pretreatment for 5 min at -1.5 V, the potential was increased-rapidly to -0.5V and thereafter at a steady rate of 1V in 50 min. In this work the critical pitting potential was taken as that at which there was an anodic current flow of 10^-5 A/cm^2. ",0.33,Ingots were cast and hot rolled to 20 mm diameter bars which were heat treated at 1100°c for 30 min and cooled in still air,Not Available,The specimen surface was ground to a 120 grit finish and 5 cm2 was exposed to the corrodent.,1
57.41,16.86,19.98,1.03,0.0,0.27,0.0,0.02,0.33,4.06,0.0,0.02,0.02,0.0,0.0,0.0,0.0,0.0,0.0,0.0,0.0,0.0,0.0,0.0,65.0,25.0,0.6M NaCl + 0.1M NaHCO3,0.6,7.68,"Following pretreatment for 5 min at -1.5 V, the potential was increased-rapidly to -0.5V and thereafter at a steady rate of 1V in 50 min. In this work the critical pitting potential was taken as that at which there was an anodic current flow of 10^-5 A/cm^2. ",0.33,Ingots were cast and hot rolled to 20 mm diameter bars which were heat treated at 1100°c for 30 min and cooled in still air,Not Available,The specimen surface was ground to a 120 grit finish and 5 cm2 was exposed to the corrodent.,1
56.77,16.86,20.54,1.01,0.0,0.29,0.0,0.03,0.17,4.31,0.0,0.02,0.01,0.0,0.0,0.0,0.0,0.0,0.0,0.0,0.0,0.0,0.0,0.0,50.0,25.0,0.6M NaCl + 0.1M NaHCO3,0.6,7.68,"Following pretreatment for 5 min at -1.5 V, the potential was increased-rapidly to -0.5V and thereafter at a steady rate of 1V in 50 min. In this work the critical pitting potential was taken as that at which there was an anodic current flow of 10^-5 A/cm^2. ",0.33,Ingots were cast and hot rolled to 20 mm diameter bars which were heat treated at 1100°c for 30 min and cooled in still air,Not Available,The specimen surface was ground to a 120 grit finish and 5 cm2 was exposed to the corrodent.,1
57.0,16.34,19.16,2.98,0.0,0.03,0.0,0.02,0.18,4.25,0.0,0.02,0.01,0.0,0.0,0.0,0.0,0.0,0.0,0.0,0.0,0.0,0.0,0.0,20.0,25.0,0.6M NaCl + 0.1M NaHCO3,0.6,7.68,"Following pretreatment for 5 min at -1.5 V, the potential was increased-rapidly to -0.5V and thereafter at a steady rate of 1V in 50 min. In this work the critical pitting potential was taken as that at which there was an anodic current flow of 10^-5 A/cm^2. ",0.33,Ingots were cast and hot rolled to 20 mm diameter bars which were heat treated at 1100°c for 30 min and cooled in still air,Not Available,The specimen surface was ground to a 120 grit finish and 5 cm2 was exposed to the corrodent.,1
56.34,16.7,19.65,2.92,0.0,0.15,0.0,0.01,0.14,4.06,0.0,0.02,0.02,0.0,0.0,0.0,0.0,0.0,0.0,0.0,0.0,0.0,0.0,0.0,85.0,25.0,0.6M NaCl + 0.1M NaHCO3,0.6,7.68,"Following pretreatment for 5 min at -1.5 V, the potential was increased-rapidly to -0.5V and thereafter at a steady rate of 1V in 50 min. In this work the critical pitting potential was taken as that at which there was an anodic current flow of 10^-5 A/cm^2. ",0.33,Ingots were cast and hot rolled to 20 mm diameter bars which were heat treated at 1100°c for 30 min and cooled in still air,Not Available,The specimen surface was ground to a 120 grit finish and 5 cm2 was exposed to the corrodent.,1
55.53,16.8,20.05,2.94,0.0,0.29,0.0,0.01,0.27,4.07,0.0,0.02,0.02,0.0,0.0,0.0,0.0,0.0,0.0,0.0,0.0,0.0,0.0,0.0,80.0,25.0,0.6M NaCl + 0.1M NaHCO3,0.6,7.68,"Following pretreatment for 5 min at -1.5 V, the potential was increased-rapidly to -0.5V and thereafter at a steady rate of 1V in 50 min. In this work the critical pitting potential was taken as that at which there was an anodic current flow of 10^-5 A/cm^2. ",0.33,Ingots were cast and hot rolled to 20 mm diameter bars which were heat treated at 1100°c for 30 min and cooled in still air,Not Available,The specimen surface was ground to a 120 grit finish and 5 cm2 was exposed to the corrodent.,1
55.29,16.58,20.29,2.72,0.0,0.31,0.0,0.03,0.23,4.53,0.0,0.02,0.01,0.0,0.0,0.0,0.0,0.0,0.0,0.0,0.0,0.0,0.0,0.0,95.0,25.0,0.6M NaCl + 0.1M NaHCO3,0.6,7.68,"Following pretreatment for 5 min at -1.5 V, the potential was increased-rapidly to -0.5V and thereafter at a steady rate of 1V in 50 min. In this work the critical pitting potential was taken as that at which there was an anodic current flow of 10^-5 A/cm^2. ",0.33,Ingots were cast and hot rolled to 20 mm diameter bars which were heat treated at 1100°c for 30 min and cooled in still air,Not Available,The specimen surface was ground to a 120 grit finish and 5 cm2 was exposed to the corrodent.,1
53.0,22.58,19.88,0.05,0.0,0.05,0.0,0.01,0.13,4.28,0.0,0.01,0.01,0.0,0.0,0.0,0.0,0.0,0.0,0.0,0.0,0.0,0.0,0.0,-30.0,25.0,0.6M NaCl + 0.1M NaHCO3,0.6,7.68,"Following pretreatment for 5 min at -1.5 V, the potential was increased-rapidly to -0.5V and thereafter at a steady rate of 1V in 50 min. In this work the critical pitting potential was taken as that at which there was an anodic current flow of 10^-5 A/cm^2. ",0.33,Ingots were cast and hot rolled to 20 mm diameter bars which were heat treated at 1100°c for 30 min and cooled in still air,Not Available,The specimen surface was ground to a 120 grit finish and 5 cm2 was exposed to the corrodent.,1
52.28,22.46,20.27,0.1,0.0,0.39,0.0,0.02,0.14,4.33,0.0,0.01,0.01,0.0,0.0,0.0,0.0,0.0,0.0,0.0,0.0,0.0,0.0,0.0,50.0,25.0,0.6M NaCl + 0.1M NaHCO3,0.6,7.68,"Following pretreatment for 5 min at -1.5 V, the potential was increased-rapidly to -0.5V and thereafter at a steady rate of 1V in 50 min. In this work the critical pitting potential was taken as that at which there was an anodic current flow of 10^-5 A/cm^2. ",0.33,Ingots were cast and hot rolled to 20 mm diameter bars which were heat treated at 1100°c for 30 min and cooled in still air,Not Available,The specimen surface was ground to a 120 grit finish and 5 cm2 was exposed to the corrodent.,1
52.12,22.13,20.3,0.99,0.0,0.05,0.0,0.02,0.16,4.2,0.0,0.02,0.01,0.0,0.0,0.0,0.0,0.0,0.0,0.0,0.0,0.0,0.0,0.0,-10.0,25.0,0.6M NaCl + 0.1M NaHCO3,0.6,7.68,"Following pretreatment for 5 min at -1.5 V, the potential was increased-rapidly to -0.5V and thereafter at a steady rate of 1V in 50 min. In this work the critical pitting potential was taken as that at which there was an anodic current flow of 10^-5 A/cm^2. ",0.33,Ingots were cast and hot rolled to 20 mm diameter bars which were heat treated at 1100°c for 30 min and cooled in still air,Not Available,The specimen surface was ground to a 120 grit finish and 5 cm2 was exposed to the corrodent.,1
52.19,22.52,19.85,1.07,0.0,0.16,0.0,0.01,0.15,4.02,0.0,0.02,0.02,0.0,0.0,0.0,0.0,0.0,0.0,0.0,0.0,0.0,0.0,0.0,35.0,25.0,0.6M NaCl + 0.1M NaHCO3,0.6,7.68,"Following pretreatment for 5 min at -1.5 V, the potential was increased-rapidly to -0.5V and thereafter at a steady rate of 1V in 50 min. In this work the critical pitting potential was taken as that at which there was an anodic current flow of 10^-5 A/cm^2. ",0.33,Ingots were cast and hot rolled to 20 mm diameter bars which were heat treated at 1100°c for 30 min and cooled in still air,Not Available,The specimen surface was ground to a 120 grit finish and 5 cm2 was exposed to the corrodent.,1
51.85,22.72,19.95,1.02,0.0,0.41,0.0,0.01,0.2,3.8,0.0,0.02,0.02,0.0,0.0,0.0,0.0,0.0,0.0,0.0,0.0,0.0,0.0,0.0,200.0,25.0,0.6M NaCl + 0.1M NaHCO3,0.6,7.68,"Following pretreatment for 5 min at -1.5 V, the potential was increased-rapidly to -0.5V and thereafter at a steady rate of 1V in 50 min. In this work the critical pitting potential was taken as that at which there was an anodic current flow of 10^-5 A/cm^2. ",0.33,Ingots were cast and hot rolled to 20 mm diameter bars which were heat treated at 1100°c for 30 min and cooled in still air,Not Available,The specimen surface was ground to a 120 grit finish and 5 cm2 was exposed to the corrodent.,1
50.37,22.41,19.96,2.64,0.0,0.07,0.0,0.03,0.21,4.29,0.0,0.01,0.01,0.0,0.0,0.0,0.0,0.0,0.0,0.0,0.0,0.0,0.0,0.0,125.0,25.0,0.6M NaCl + 0.1M NaHCO3,0.6,7.68,"Following pretreatment for 5 min at -1.5 V, the potential was increased-rapidly to -0.5V and thereafter at a steady rate of 1V in 50 min. In this work the critical pitting potential was taken as that at which there was an anodic current flow of 10^-5 A/cm^2. ",0.33,Ingots were cast and hot rolled to 20 mm diameter bars which were heat treated at 1100°c for 30 min and cooled in still air,Not Available,The specimen surface was ground to a 120 grit finish and 5 cm2 was exposed to the corrodent.,1
50.11,22.84,20.05,2.85,0.0,0.16,0.0,0.01,0.14,3.8,0.0,0.02,0.02,0.0,0.0,0.0,0.0,0.0,0.0,0.0,0.0,0.0,0.0,0.0,170.0,25.0,0.6M NaCl + 0.1M NaHCO3,0.6,7.68,"Following pretreatment for 5 min at -1.5 V, the potential was increased-rapidly to -0.5V and thereafter at a steady rate of 1V in 50 min. In this work the critical pitting potential was taken as that at which there was an anodic current flow of 10^-5 A/cm^2. ",0.33,Ingots were cast and hot rolled to 20 mm diameter bars which were heat treated at 1100°c for 30 min and cooled in still air,Not Available,The specimen surface was ground to a 120 grit finish and 5 cm2 was exposed to the corrodent.,1
49.66,22.35,20.39,2.73,0.0,0.31,0.0,0.02,0.16,4.35,0.0,0.02,0.01,0.0,0.0,0.0,0.0,0.0,0.0,0.0,0.0,0.0,0.0,0.0,920.0,25.0,0.6M NaCl + 0.1M NaHCO3,0.6,7.68,"Following pretreatment for 5 min at -1.5 V, the potential was increased-rapidly to -0.5V and thereafter at a steady rate of 1V in 50 min. In this work the critical pitting potential was taken as that at which there was an anodic current flow of 10^-5 A/cm^2. ",0.33,Ingots were cast and hot rolled to 20 mm diameter bars which were heat treated at 1100°c for 30 min and cooled in still air,Not Available,The specimen surface was ground to a 120 grit finish and 5 cm2 was exposed to the corrodent.,1
50.08,22.52,19.95,2.96,0.0,0.46,0.0,0.02,0.23,3.75,0.0,0.02,0.02,0.0,0.0,0.0,0.0,0.0,0.0,0.0,0.0,0.0,0.0,0.0,940.0,25.0,0.6M NaCl + 0.1M NaHCO3,0.6,7.68,"Following pretreatment for 5 min at -1.5 V, the potential was increased-rapidly to -0.5V and thereafter at a steady rate of 1V in 50 min. In this work the critical pitting potential was taken as that at which there was an anodic current flow of 10^-5 A/cm^2. ",0.33,Ingots were cast and hot rolled to 20 mm diameter bars which were heat treated at 1100°c for 30 min and cooled in still air,Not Available,The specimen surface was ground to a 120 grit finish and 5 cm2 was exposed to the corrodent.,1
68.53,16.3,14.4,0.0,0.0,0.0,0.0,0.01,0.33,0.43,0.0,0.0,0.0,0.0,0.0,0.0,0.0,0.0,0.0,0.0,0.0,0.0,0.0,0.0,77.7,60.0,0.1M NaCl,0.1,7.0,"Polarization curves were obtained potentiodynamically at a scan rate of 20 mV/min, using a Tacussel electrochemical set composed of a potentiostat, a current recorder, and a high impedance electronic millivoltmeter.",0.33,Solution treatment was performed by heating in nitrogen at 1150 C for 30 minutes followed by water quenching.,Not Available,"The temperature was not specified for this experiment, but was explicitely shown as 60 oC for parallel experiments. For electrochemical measurement, the surfaces studied were mechanically polished with emery paper under water up to grade 1000, then were degreased in absolute ethyl alcohol, washed in deionized water, and dried by warm air blowing. ",1
66.48,16.3,14.0,0.0,2.49,0.0,0.0,0.01,0.4,0.33,0.0,0.0,0.0,0.0,0.0,0.0,0.0,0.0,0.0,0.0,0.0,0.0,0.0,0.0,214.3,60.0,0.1M NaCl,0.1,7.0,"Polarization curves were obtained potentiodynamically at a scan rate of 20 mV/min, using a Tacussel electrochemical set composed of a potentiostat, a current recorder, and a high impedance electronic millivoltmeter.",0.33,Solution treatment was performed by heating in nitrogen at 1150 C for 30 minutes followed by water quenching.,Not Available,"The temperature was not specified for this experiment, but was explicitely shown as 60 oC for parallel experiments. For electrochemical measurement, the surfaces studied were mechanically polished with emery paper under water up to grade 1000, then were degreased in absolute ethyl alcohol, washed in deionized water, and dried by warm air blowing. ",1
63.87,16.5,14.1,0.0,4.81,0.0,0.0,0.01,0.41,0.3,0.0,0.0,0.0,0.0,0.0,0.0,0.0,0.0,0.0,0.0,0.0,0.0,0.0,0.0,297.1,60.0,0.1M NaCl,0.1,7.0,"Polarization curves were obtained potentiodynamically at a scan rate of 20 mV/min, using a Tacussel electrochemical set composed of a potentiostat, a current recorder, and a high impedance electronic millivoltmeter.",0.33,Solution treatment was performed by heating in nitrogen at 1150 C for 30 minutes followed by water quenching.,Not Available,"The temperature was not specified for this experiment, but was explicitely shown as 60 oC for parallel experiments. For electrochemical measurement, the surfaces studied were mechanically polished with emery paper under water up to grade 1000, then were degreased in absolute ethyl alcohol, washed in deionized water, and dried by warm air blowing. ",1
66.48,16.3,14.0,0.0,2.49,0.0,0.0,0.01,0.4,0.33,0.0,0.0,0.0,0.0,0.0,0.0,0.0,0.0,0.0,0.0,0.0,0.0,0.0,0.0,58.84,60.0,0.1M HCl,0.1,1.0,"Polarization curves were obtained potentiodynamically at a scan rate of 20 mV/min, using a Tacussel electrochemical set composed of a potentiostat, a current recorder, and a high impedance electronic millivoltmeter.",0.33,Solution treatment was performed by heating in nitrogen at 1150 C for 30 minutes followed by water quenching.,Not Available,"The temperature was not specified for this experiment, but was explicitely shown as 60 oC for parallel experiments. For electrochemical measurement, the surfaces studied were mechanically polished with emery paper under water up to grade 1000, then were degreased in absolute ethyl alcohol, washed in deionized water, and dried by warm air blowing. ",1
63.87,16.5,14.1,0.0,4.81,0.0,0.0,0.01,0.41,0.3,0.0,0.0,0.0,0.0,0.0,0.0,0.0,0.0,0.0,0.0,0.0,0.0,0.0,0.0,121.31,60.0,0.1M HCl,0.1,1.0,"Polarization curves were obtained potentiodynamically at a scan rate of 20 mV/min, using a Tacussel electrochemical set composed of a potentiostat, a current recorder, and a high impedance electronic millivoltmeter.",0.33,Solution treatment was performed by heating in nitrogen at 1150 C for 30 minutes followed by water quenching.,Not Available,"The temperature was not specified for this experiment, but was explicitely shown as 60 oC for parallel experiments. For electrochemical measurement, the surfaces studied were mechanically polished with emery paper under water up to grade 1000, then were degreased in absolute ethyl alcohol, washed in deionized water, and dried by warm air blowing. ",1
60.34,16.17,14.1,0.0,8.66,0.0,0.0,0.01,0.4,0.32,0.0,0.0,0.0,0.0,0.0,0.0,0.0,0.0,0.0,0.0,0.0,0.0,0.0,0.0,208.47,60.0,0.1M HCl,0.1,1.0,"Polarization curves were obtained potentiodynamically at a scan rate of 20 mV/min, using a Tacussel electrochemical set composed of a potentiostat, a current recorder, and a high impedance electronic millivoltmeter.",0.33,Solution treatment was performed by heating in nitrogen at 1150 C for 30 minutes followed by water quenching.,Not Available,"The temperature was not specified for this experiment, but was explicitely shown as 60 oC for parallel experiments. For electrochemical measurement, the surfaces studied were mechanically polished with emery paper under water up to grade 1000, then were degreased in absolute ethyl alcohol, washed in deionized water, and dried by warm air blowing. ",1
56.64,16.22,14.0,0.0,12.4,0.0,0.0,0.01,0.43,0.3,0.0,0.0,0.0,0.0,0.0,0.0,0.0,0.0,0.0,0.0,0.0,0.0,0.0,0.0,252.06,60.0,0.1M HCl,0.1,1.0,"Polarization curves were obtained potentiodynamically at a scan rate of 20 mV/min, using a Tacussel electrochemical set composed of a potentiostat, a current recorder, and a high impedance electronic millivoltmeter.",0.33,Solution treatment was performed by heating in nitrogen at 1150 C for 30 minutes followed by water quenching.,Not Available,"The temperature was not specified for this experiment, but was explicitely shown as 60 oC for parallel experiments. For electrochemical measurement, the surfaces studied were mechanically polished with emery paper under water up to grade 1000, then were degreased in absolute ethyl alcohol, washed in deionized water, and dried by warm air blowing. ",1
66.48,16.3,14.0,0.0,2.49,0.0,0.0,0.01,0.4,0.33,0.0,0.0,0.0,0.0,0.0,0.0,0.0,0.0,0.0,0.0,0.0,0.0,0.0,0.0,122.9,60.0,0.2M HCl,0.2,1.0,"Polarization curves were obtained potentiodynamically at a scan rate of 20 mV/min, using a Tacussel electrochemical set composed of a potentiostat, a current recorder, and a high impedance electronic millivoltmeter.",0.33,Solution treatment was performed by heating in nitrogen at 1150 C for 30 minutes followed by water quenching.,Not Available,"The temperature was not specified for this experiment, but was explicitely shown as 60 oC for parallel experiments. For electrochemical measurement, the surfaces studied were mechanically polished with emery paper under water up to grade 1000, then were degreased in absolute ethyl alcohol, washed in deionized water, and dried by warm air blowing. ",1
63.87,16.5,14.1,0.0,4.81,0.0,0.0,0.01,0.41,0.3,0.0,0.0,0.0,0.0,0.0,0.0,0.0,0.0,0.0,0.0,0.0,0.0,0.0,0.0,185.5,60.0,0.2M HCl,0.2,1.0,"Polarization curves were obtained potentiodynamically at a scan rate of 20 mV/min, using a Tacussel electrochemical set composed of a potentiostat, a current recorder, and a high impedance electronic millivoltmeter.",0.33,Solution treatment was performed by heating in nitrogen at 1150 C for 30 minutes followed by water quenching.,Not Available,"The temperature was not specified for this experiment, but was explicitely shown as 60 oC for parallel experiments. For electrochemical measurement, the surfaces studied were mechanically polished with emery paper under water up to grade 1000, then were degreased in absolute ethyl alcohol, washed in deionized water, and dried by warm air blowing. ",1
60.34,16.17,14.1,0.0,8.66,0.0,0.0,0.01,0.4,0.32,0.0,0.0,0.0,0.0,0.0,0.0,0.0,0.0,0.0,0.0,0.0,0.0,0.0,0.0,286.26,60.0,0.2M HCl,0.2,1.0,"Polarization curves were obtained potentiodynamically at a scan rate of 20 mV/min, using a Tacussel electrochemical set composed of a potentiostat, a current recorder, and a high impedance electronic millivoltmeter.",0.33,Solution treatment was performed by heating in nitrogen at 1150 C for 30 minutes followed by water quenching.,Not Available,"The temperature was not specified for this experiment, but was explicitely shown as 60 oC for parallel experiments. For electrochemical measurement, the surfaces studied were mechanically polished with emery paper under water up to grade 1000, then were degreased in absolute ethyl alcohol, washed in deionized water, and dried by warm air blowing. ",1
56.64,16.22,14.0,0.0,12.4,0.0,0.0,0.01,0.43,0.3,0.0,0.0,0.0,0.0,0.0,0.0,0.0,0.0,0.0,0.0,0.0,0.0,0.0,0.0,315.27,60.0,0.2M HCl,0.2,1.0,"Polarization curves were obtained potentiodynamically at a scan rate of 20 mV/min, using a Tacussel electrochemical set composed of a potentiostat, a current recorder, and a high impedance electronic millivoltmeter.",0.33,Solution treatment was performed by heating in nitrogen at 1150 C for 30 minutes followed by water quenching.,Not Available,"The temperature was not specified for this experiment, but was explicitely shown as 60 oC for parallel experiments. For electrochemical measurement, the surfaces studied were mechanically polished with emery paper under water up to grade 1000, then were degreased in absolute ethyl alcohol, washed in deionized water, and dried by warm air blowing. ",1
72.07,16.62,8.46,0.21,0.0,0.0,0.0,0.05,0.56,1.78,0.21,0.03,0.01,0.0,0.0,0.0,0.0,0.0,0.0,0.0,0.0,0.0,0.0,0.0,455.0,80.0,0.0007 M NaCl,0.0007,7.0,"Potentiodynamic Polarization. The potential was controlled by a Wenkingt potentiostat (Model 68 TS-3) and changed in steps of 10 mV with a Wenking SMP 69 scanning potentiometer every hour for the positive polarization direction until the onset of pitting or appearance of pits, and every 100 s for the reverse scan until zero current. The potential was initially held at 150 mV for 1 h to attain stable current, whereupon the scanning potentiometer was activated.",0.0028,"AISI SS304, as -recieved",Not Available,Surface finish: 4/0,1
47.75,18.5,31.79,0.2,0.0,0.0,0.0,0.02,0.39,0.7,0.64,0.0,0.0,0.0,0.0,0.0,0.0,0.0,0.0,0.0,0.0,0.0,0.0,0.0,505.0,80.0,0.0007 M NaCl,0.0007,7.0,"Potentiodynamic Polarization. The potential was controlled by a Wenkingt potentiostat (Model 68 TS-3) and changed in steps of 10 mV with a Wenking SMP 69 scanning potentiometer every hour for the positive polarization direction until the onset of pitting or appearance of pits, and every 100 s for the reverse scan until zero current. The potential was initially held at 150 mV for 1 h to attain stable current, whereupon the scanning potentiometer was activated.",0.0028,"Alloy 800, as-recieved",Not Available,Surface finish: 4/0,1
