Repository: akshatshaw/Case-Study

File: Code/pit_clean_2.csv (part 3 of 14)
Fe,Cr,Ni,Mo,W,N,Nb,C,Si,Mn,Cu,P,S,Al,V,Ta,Re,Ce,Ti,Co,B,Mg,Y,Gd,"Epit, mV (SCE)",Test Temp (C),Test Solution,[Cl-] M,pH,Test Method,Scan Rate mV/s,Heat treatment,Microstructures,Comments,Material class
9.72,15.5,73.86,0.0,0.0,0.0,0.0,0.04,0.26,0.31,0.31,0.0,0.0,0.0,0.0,0.0,0.0,0.0,0.0,0.0,0.0,0.0,0.0,0.0,605.0,80.0,0.0007 M NaCl,0.0007,7.0,"Potentiodynamic Polarization. The potential was controlled by a Wenkingt potentiostat (Model 68 TS-3) and changed in steps of 10 mV with a Wenking SMP 69 scanning potentiometer every hour for the positive polarization direction until the onset of pitting or appearance of pits, and every 100 s for the reverse scan until zero current. The potential was initially held at 150 mV for 1 h to attain stable current, whereupon the scanning potentiometer was activated.",0.0028,"Alloy 600, as-recieved",Not Available,Surface finish: 4/0,4
72.07,16.62,8.46,0.21,0.0,0.0,0.0,0.05,0.56,1.78,0.21,0.03,0.01,0.0,0.0,0.0,0.0,0.0,0.0,0.0,0.0,0.0,0.0,0.0,170.0,80.0,0.0007 M NaCl + 0.00008 M Na2S2O3,0.0007,7.0,"Potentiodynamic Polarization. The potential was controlled by a Wenkingt potentiostat (Model 68 TS-3) and changed in steps of 10 mV with a Wenking SMP 69 scanning potentiometer every hour for the positive polarization direction until the onset of pitting or appearance of pits, and every 100 s for the reverse scan until zero current. The potential was initially held at 150 mV for 1 h to attain stable current, whereupon the scanning potentiometer was activated.",0.0028,"AISI SS304, as -recieved",Not Available,Surface finish: 4/0,1
47.75,18.5,31.79,0.2,0.0,0.0,0.0,0.02,0.39,0.7,0.64,0.0,0.0,0.0,0.0,0.0,0.0,0.0,0.0,0.0,0.0,0.0,0.0,0.0,245.0,80.0,0.0007 M NaCl + 0.00008 M Na2S2O3,0.0007,7.0,"Potentiodynamic Polarization. The potential was controlled by a Wenkingt potentiostat (Model 68 TS-3) and changed in steps of 10 mV with a Wenking SMP 69 scanning potentiometer every hour for the positive polarization direction until the onset of pitting or appearance of pits, and every 100 s for the reverse scan until zero current. The potential was initially held at 150 mV for 1 h to attain stable current, whereupon the scanning potentiometer was activated.",0.0028,"Alloy 800, as-recieved",Not Available,Surface finish: 4/0,1
9.72,15.5,73.86,0.0,0.0,0.0,0.0,0.04,0.26,0.31,0.31,0.0,0.0,0.0,0.0,0.0,0.0,0.0,0.0,0.0,0.0,0.0,0.0,0.0,305.0,80.0,0.0007 M NaCl + 0.00008 M Na2S2O3,0.0007,7.0,"Potentiodynamic Polarization. The potential was controlled by a Wenkingt potentiostat (Model 68 TS-3) and changed in steps of 10 mV with a Wenking SMP 69 scanning potentiometer every hour for the positive polarization direction until the onset of pitting or appearance of pits, and every 100 s for the reverse scan until zero current. The potential was initially held at 150 mV for 1 h to attain stable current, whereupon the scanning potentiometer was activated.",0.0028,"Alloy 600, as-recieved",Not Available,Surface finish: 4/0,4
53.16,20.14,24.75,0.08,0.0,0.01,0.0,0.0,0.53,1.31,0.0,0.01,0.0,0.0,0.0,0.0,0.0,0.0,0.0,0.0,0.0,0.0,0.0,0.0,320.36,40.0,1 M NaCl,1.0,7.0,"Potentiodynamic Polarization. For pitting tests, specimens were allowed to passivate in air for at least 18 h prior to testing.",0.33,"low nitrogen contents was attained by denitriding in hydrogen for 72h at 1200C, followed by cold rolling to reduce the grain size and final annealing for 20 min at 1100C",Not Available,Ground to 600 mesh SiC.  The test area is 1 cm2,1
53.1,20.14,24.75,0.08,0.0,0.06,0.0,0.01,0.53,1.31,0.0,0.01,0.0,0.0,0.0,0.0,0.0,0.0,0.0,0.0,0.0,0.0,0.0,0.0,455.25,40.0,1 M NaCl,1.0,7.0,"Potentiodynamic Polarization. For pitting tests, specimens were allowed to passivate in air for at least 18 h prior to testing.",0.33,"produced as laboratory heats, then forged, hot rolled and cold rolled to produce 2 mm strip, annealed for 20 min at 1100C and brine-quenched","austenitic structure, free from second phase precipitates and with a final grain size of 60-70 um",Ground to 600 mesh SiC.  The test area is 1 cm2,1
52.92,20.03,24.87,0.04,0.0,0.13,0.0,0.01,0.55,1.43,0.0,0.01,0.0,0.0,0.0,0.0,0.0,0.0,0.0,0.0,0.0,0.0,0.0,0.0,477.04,40.0,1 M NaCl,1.0,7.0,"Potentiodynamic Polarization. For pitting tests, specimens were allowed to passivate in air for at least 18 h prior to testing.",0.33,"produced as laboratory heats, then forged, hot rolled and cold rolled to produce 2 mm strip, annealed for 20 min at 1100C and brine-quenched","austenitic structure, free from second phase precipitates and with a final grain size of 60-70 um",Ground to 600 mesh SiC.  The test area is 1 cm2,1
52.91,19.96,24.9,0.04,0.0,0.18,0.0,0.01,0.55,1.43,0.0,0.01,0.0,0.0,0.0,0.0,0.0,0.0,0.0,0.0,0.0,0.0,0.0,0.0,654.47,40.0,1 M NaCl,1.0,7.0,"Potentiodynamic Polarization. For pitting tests, specimens were allowed to passivate in air for at least 18 h prior to testing.",0.33,"produced as laboratory heats, then forged, hot rolled and cold rolled to produce 2 mm strip, annealed for 20 min at 1100C and brine-quenched","austenitic structure, free from second phase precipitates and with a final grain size of 60-70 um",Ground to 600 mesh SiC.  The test area is 1 cm2,1
53.16,20.14,24.75,0.08,0.0,0.01,0.0,0.0,0.53,1.31,0.0,0.01,0.0,0.0,0.0,0.0,0.0,0.0,0.0,0.0,0.0,0.0,0.0,0.0,251.84,50.0,1 M NaCl,1.0,7.0,"Potentiodynamic Polarization. For pitting tests, specimens were allowed to passivate in air for at least 18 h prior to testing.",0.33,"low nitrogen contents was attained by denitriding in hydrogen for 72h at 1200C, followed by cold rolling to reduce the grain size and final annealing for 20 min at 1100C",Not Available,Ground to 600 mesh SiC.  The test area is 1 cm2,1
53.1,20.14,24.75,0.08,0.0,0.06,0.0,0.01,0.53,1.31,0.0,0.01,0.0,0.0,0.0,0.0,0.0,0.0,0.0,0.0,0.0,0.0,0.0,0.0,269.12,50.0,1 M NaCl,1.0,7.0,"Potentiodynamic Polarization. For pitting tests, specimens were allowed to passivate in air for at least 18 h prior to testing.",0.33,"produced as laboratory heats, then forged, hot rolled and cold rolled to produce 2 mm strip, annealed for 20 min at 1100C and brine-quenched","austenitic structure, free from second phase precipitates and with a final grain size of 60-70 um",Ground to 600 mesh SiC.  The test area is 1 cm2,1
52.92,20.03,24.87,0.04,0.0,0.13,0.0,0.01,0.55,1.43,0.0,0.01,0.0,0.0,0.0,0.0,0.0,0.0,0.0,0.0,0.0,0.0,0.0,0.0,338.25,50.0,1 M NaCl,1.0,7.0,"Potentiodynamic Polarization. For pitting tests, specimens were allowed to passivate in air for at least 18 h prior to testing.",0.33,"produced as laboratory heats, then forged, hot rolled and cold rolled to produce 2 mm strip, annealed for 20 min at 1100C and brine-quenched","austenitic structure, free from second phase precipitates and with a final grain size of 60-70 um",Ground to 600 mesh SiC.  The test area is 1 cm2,1
52.91,19.96,24.9,0.04,0.0,0.18,0.0,0.01,0.55,1.43,0.0,0.01,0.0,0.0,0.0,0.0,0.0,0.0,0.0,0.0,0.0,0.0,0.0,0.0,382.97,50.0,1 M NaCl,1.0,7.0,"Potentiodynamic Polarization. For pitting tests, specimens were allowed to passivate in air for at least 18 h prior to testing.",0.33,"produced as laboratory heats, then forged, hot rolled and cold rolled to produce 2 mm strip, annealed for 20 min at 1100C and brine-quenched","austenitic structure, free from second phase precipitates and with a final grain size of 60-70 um",Ground to 600 mesh SiC.  The test area is 1 cm2,1
49.45,19.2,24.86,4.5,0.0,0.02,0.0,0.0,0.54,1.42,0.0,0.01,0.0,0.0,0.0,0.0,0.0,0.0,0.0,0.0,0.0,0.0,0.0,0.0,439.7,75.0,1 M NaCl,1.0,7.0,"Potentiodynamic Polarization. For pitting tests, specimens were allowed to passivate in air for at least 18 h prior to testing.",0.33,"low nitrogen contents was attained by denitriding in hydrogen for 72h at 1200C, followed by cold rolling to reduce the grain size and final annealing for 20 min at 1100C",Not Available,Ground to 600 mesh SiC.  The test area is 1 cm2,1
48.74,19.85,24.86,4.5,0.0,0.06,0.0,0.02,0.54,1.42,0.0,0.01,0.0,0.0,0.0,0.0,0.0,0.0,0.0,0.0,0.0,0.0,0.0,0.0,457.9,75.0,1 M NaCl,1.0,7.0,"Potentiodynamic Polarization. For pitting tests, specimens were allowed to passivate in air for at least 18 h prior to testing.",0.33,"produced as laboratory heats, then forged, hot rolled and cold rolled to produce 2 mm strip, annealed for 20 min at 1100C and brine-quenched","austenitic structure, free from second phase precipitates and with a final grain size of 60-70 um",Ground to 600 mesh SiC.  The test area is 1 cm2,1
48.53,19.87,24.95,4.55,0.0,0.13,0.0,0.02,0.49,1.45,0.0,0.01,0.0,0.0,0.0,0.0,0.0,0.0,0.0,0.0,0.0,0.0,0.0,0.0,583.31,75.0,1 M NaCl,1.0,7.0,"Potentiodynamic Polarization. For pitting tests, specimens were allowed to passivate in air for at least 18 h prior to testing.",0.33,"produced as laboratory heats, then forged, hot rolled and cold rolled to produce 2 mm strip, annealed for 20 min at 1100C and brine-quenched","austenitic structure, free from second phase precipitates and with a final grain size of 60-70 um",Ground to 600 mesh SiC.  The test area is 1 cm2,1
48.37,19.83,24.99,4.59,0.0,0.21,0.0,0.01,0.54,1.44,0.0,0.01,0.0,0.0,0.0,0.0,0.0,0.0,0.0,0.0,0.0,0.0,0.0,0.0,740.08,75.0,1 M NaCl,1.0,7.0,"Potentiodynamic Polarization. For pitting tests, specimens were allowed to passivate in air for at least 18 h prior to testing.",0.33,"produced as laboratory heats, then forged, hot rolled and cold rolled to produce 2 mm strip, annealed for 20 min at 1100C and brine-quenched","austenitic structure, free from second phase precipitates and with a final grain size of 60-70 um",Ground to 600 mesh SiC.  The test area is 1 cm2,1
49.45,19.2,24.86,4.5,0.0,0.02,0.0,0.0,0.54,1.42,0.0,0.01,0.0,0.0,0.0,0.0,0.0,0.0,0.0,0.0,0.0,0.0,0.0,0.0,379.7,90.0,1 M NaCl,1.0,7.0,"Potentiodynamic Polarization. For pitting tests, specimens were allowed to passivate in air for at least 18 h prior to testing.",0.33,"low nitrogen contents was attained by denitriding in hydrogen for 72h at 1200C, followed by cold rolling to reduce the grain size and final annealing for 20 min at 1100C",Not Available,Ground to 600 mesh SiC.  The test area is 1 cm2,1
48.74,19.85,24.86,4.5,0.0,0.06,0.0,0.02,0.54,1.42,0.0,0.01,0.0,0.0,0.0,0.0,0.0,0.0,0.0,0.0,0.0,0.0,0.0,0.0,361.42,90.0,1 M NaCl,1.0,7.0,"Potentiodynamic Polarization. For pitting tests, specimens were allowed to passivate in air for at least 18 h prior to testing.",0.33,"produced as laboratory heats, then forged, hot rolled and cold rolled to produce 2 mm strip, annealed for 20 min at 1100C and brine-quenched","austenitic structure, free from second phase precipitates and with a final grain size of 60-70 um",Ground to 600 mesh SiC.  The test area is 1 cm2,1
48.53,19.87,24.95,4.55,0.0,0.13,0.0,0.02,0.49,1.45,0.0,0.01,0.0,0.0,0.0,0.0,0.0,0.0,0.0,0.0,0.0,0.0,0.0,0.0,436.55,90.0,1 M NaCl,1.0,7.0,"Potentiodynamic Polarization. For pitting tests, specimens were allowed to passivate in air for at least 18 h prior to testing.",0.33,"produced as laboratory heats, then forged, hot rolled and cold rolled to produce 2 mm strip, annealed for 20 min at 1100C and brine-quenched","austenitic structure, free from second phase precipitates and with a final grain size of 60-70 um",Ground to 600 mesh SiC.  The test area is 1 cm2,1
48.37,19.83,24.99,4.59,0.0,0.21,0.0,0.01,0.54,1.44,0.0,0.01,0.0,0.0,0.0,0.0,0.0,0.0,0.0,0.0,0.0,0.0,0.0,0.0,450.76,90.0,1 M NaCl,1.0,7.0,"Potentiodynamic Polarization. For pitting tests, specimens were allowed to passivate in air for at least 18 h prior to testing.",0.33,"produced as laboratory heats, then forged, hot rolled and cold rolled to produce 2 mm strip, annealed for 20 min at 1100C and brine-quenched","austenitic structure, free from second phase precipitates and with a final grain size of 60-70 um",Ground to 600 mesh SiC.  The test area is 1 cm2,1
67.04,21.89,5.57,3.22,0.0,0.05,0.0,0.01,0.49,1.72,0.0,0.0,0.0,0.0,0.0,0.0,0.0,0.0,0.0,0.0,0.0,0.0,0.0,0.0,190.77,60.0,deaerated 5 wt.% NaCl,0.9,7.0,Potentiodynamic Polarization,0.33,"Melted in the laboratory. The ingots were forged, hot rolled to plates of 5 mm in thickness, and then solution heat treated at 1050 C for 30 min, followed by water quenching",22 Cr Duplex SS,Ground to 600,1
67.21,21.72,5.58,3.16,0.0,0.08,0.0,0.01,0.49,1.74,0.0,0.0,0.0,0.0,0.0,0.0,0.0,0.0,0.0,0.0,0.0,0.0,0.0,0.0,225.31,60.0,deaerated 5 wt.% NaCl,0.9,7.0,Potentiodynamic Polarization,0.33,"Melted in the laboratory. The ingots were forged, hot rolled to plates of 5 mm in thickness, and then solution heat treated at 1050 C for 30 min, followed by water quenching",22 Cr Duplex SS,Ground to 600,1
66.84,21.92,5.6,3.22,0.0,0.12,0.0,0.01,0.51,1.77,0.0,0.0,0.0,0.0,0.0,0.0,0.0,0.0,0.0,0.0,0.0,0.0,0.0,0.0,226.23,60.0,deaerated 5 wt.% NaCl,0.9,7.0,Potentiodynamic Polarization,0.33,"Melted in the laboratory. The ingots were forged, hot rolled to plates of 5 mm in thickness, and then solution heat treated at 1050 C for 30 min, followed by water quenching",22 Cr Duplex SS,Ground to 600,1
66.91,21.75,5.56,3.3,0.0,0.14,0.0,0.02,0.49,1.83,0.0,0.0,0.01,0.0,0.0,0.0,0.0,0.0,0.0,0.0,0.0,0.0,0.0,0.0,277.95,60.0,deaerated 5 wt.% NaCl,0.9,7.0,Potentiodynamic Polarization,0.33,"Melted in the laboratory. The ingots were forged, hot rolled to plates of 5 mm in thickness, and then solution heat treated at 1050 C for 30 min, followed by water quenching",22 Cr Duplex SS,Ground to 600,1
67.24,21.7,5.51,3.14,0.0,0.16,0.0,0.01,0.5,1.73,0.0,0.0,0.0,0.0,0.0,0.0,0.0,0.0,0.0,0.0,0.0,0.0,0.0,0.0,352.91,60.0,deaerated 5 wt.% NaCl,0.9,7.0,Potentiodynamic Polarization,0.33,"Melted in the laboratory. The ingots were forged, hot rolled to plates of 5 mm in thickness, and then solution heat treated at 1050 C for 30 min, followed by water quenching",22 Cr Duplex SS,Ground to 600,1
67.17,21.7,5.51,3.16,0.0,0.24,0.0,0.02,0.5,1.7,0.0,0.0,0.0,0.0,0.0,0.0,0.0,0.0,0.0,0.0,0.0,0.0,0.0,0.0,724.53,60.0,deaerated 5 wt.% NaCl,0.9,7.0,Potentiodynamic Polarization,0.33,"Melted in the laboratory. The ingots were forged, hot rolled to plates of 5 mm in thickness, and then solution heat treated at 1050 C for 30 min, followed by water quenching",22 Cr Duplex SS,Ground to 600,1
67.04,21.89,5.57,3.22,0.0,0.05,0.0,0.01,0.49,1.72,0.0,0.0,0.0,0.0,0.0,0.0,0.0,0.0,0.0,0.0,0.0,0.0,0.0,0.0,156.33,60.0,deaerated 5 wt.% NaCl + 0.01 atm H2S,0.9,7.0,Potentiodynamic Polarization,0.33,"Melted in the laboratory. The ingots were forged, hot rolled to plates of 5 mm in thickness, and then solution heat treated at 1050 C for 30 min, followed by water quenching",22 Cr Duplex SS,Ground to 600,1
67.21,21.72,5.58,3.16,0.0,0.08,0.0,0.01,0.49,1.74,0.0,0.0,0.0,0.0,0.0,0.0,0.0,0.0,0.0,0.0,0.0,0.0,0.0,0.0,169.92,60.0,deaerated 5 wt.% NaCl + 0.01 atm H2S,0.9,7.0,Potentiodynamic Polarization,0.33,"Melted in the laboratory. The ingots were forged, hot rolled to plates of 5 mm in thickness, and then solution heat treated at 1050 C for 30 min, followed by water quenching",22 Cr Duplex SS,Ground to 600,1
66.84,21.92,5.6,3.22,0.0,0.12,0.0,0.01,0.51,1.77,0.0,0.0,0.0,0.0,0.0,0.0,0.0,0.0,0.0,0.0,0.0,0.0,0.0,0.0,163.34,60.0,deaerated 5 wt.% NaCl + 0.01 atm H2S,0.9,7.0,Potentiodynamic Polarization,0.33,"Melted in the laboratory. The ingots were forged, hot rolled to plates of 5 mm in thickness, and then solution heat treated at 1050 C for 30 min, followed by water quenching",22 Cr Duplex SS,Ground to 600,1
66.91,21.75,5.56,3.3,0.0,0.14,0.0,0.02,0.49,1.83,0.0,0.0,0.01,0.0,0.0,0.0,0.0,0.0,0.0,0.0,0.0,0.0,0.0,0.0,186.61,60.0,deaerated 5 wt.% NaCl + 0.01 atm H2S,0.9,7.0,Potentiodynamic Polarization,0.33,"Melted in the laboratory. The ingots were forged, hot rolled to plates of 5 mm in thickness, and then solution heat treated at 1050 C for 30 min, followed by water quenching",22 Cr Duplex SS,Ground to 600,1
67.24,21.7,5.51,3.14,0.0,0.16,0.0,0.01,0.5,1.73,0.0,0.0,0.0,0.0,0.0,0.0,0.0,0.0,0.0,0.0,0.0,0.0,0.0,0.0,243.61,60.0,deaerated 5 wt.% NaCl + 0.01 atm H2S,0.9,7.0,Potentiodynamic Polarization,0.33,"Melted in the laboratory. The ingots were forged, hot rolled to plates of 5 mm in thickness, and then solution heat treated at 1050 C for 30 min, followed by water quenching",22 Cr Duplex SS,Ground to 600,1
67.17,21.7,5.51,3.16,0.0,0.24,0.0,0.02,0.5,1.7,0.0,0.0,0.0,0.0,0.0,0.0,0.0,0.0,0.0,0.0,0.0,0.0,0.0,0.0,461.75,60.0,deaerated 5 wt.% NaCl + 0.01 atm H2S,0.9,7.0,Potentiodynamic Polarization,0.33,"Melted in the laboratory. The ingots were forged, hot rolled to plates of 5 mm in thickness, and then solution heat treated at 1050 C for 30 min, followed by water quenching",22 Cr Duplex SS,Ground to 600,1
66.91,21.75,5.56,3.3,0.0,0.14,0.0,0.02,0.49,1.83,0.0,0.0,0.01,0.0,0.0,0.0,0.0,0.0,0.0,0.0,0.0,0.0,0.0,0.0,256.93,60.0,deaerated 5 wt.% NaCl,0.9,7.0,Potentiodynamic Polarization,0.33,"Melted in the laboratory. The ingots were forged, hot rolled to plates of 5 mm in thickness, and then solution heat treated at 1050 C for 30 min, followed by water quenching, then 500 C heated for 1 h",22 Cr Duplex SS,Ground to 600,1
66.91,21.75,5.56,3.3,0.0,0.14,0.0,0.02,0.49,1.83,0.0,0.0,0.01,0.0,0.0,0.0,0.0,0.0,0.0,0.0,0.0,0.0,0.0,0.0,243.35,60.0,deaerated 5 wt.% NaCl,0.9,7.0,Potentiodynamic Polarization,0.33,"Melted in the laboratory. The ingots were forged, hot rolled to plates of 5 mm in thickness, and then solution heat treated at 1050 C for 30 min, followed by water quenching, then 600 C heated for 1 h",22 Cr Duplex SS,Ground to 600,1
66.91,21.75,5.56,3.3,0.0,0.14,0.0,0.02,0.49,1.83,0.0,0.0,0.01,0.0,0.0,0.0,0.0,0.0,0.0,0.0,0.0,0.0,0.0,0.0,160.4,60.0,deaerated 5 wt.% NaCl,0.9,7.0,Potentiodynamic Polarization,0.33,"Melted in the laboratory. The ingots were forged, hot rolled to plates of 5 mm in thickness, and then solution heat treated at 1050 C for 30 min, followed by water quenching, then 700 C heated for 1 h",22 Cr Duplex SS,Ground to 600,1
66.91,21.75,5.56,3.3,0.0,0.14,0.0,0.02,0.49,1.83,0.0,0.0,0.01,0.0,0.0,0.0,0.0,0.0,0.0,0.0,0.0,0.0,0.0,0.0,88.43,60.0,deaerated 5 wt.% NaCl,0.9,7.0,Potentiodynamic Polarization,0.33,"Melted in the laboratory. The ingots were forged, hot rolled to plates of 5 mm in thickness, and then solution heat treated at 1050 C for 30 min, followed by water quenching, then 800 C heated for 1 h",22 Cr Duplex SS,Ground to 600,1
66.91,21.75,5.56,3.3,0.0,0.14,0.0,0.02,0.49,1.83,0.0,0.0,0.01,0.0,0.0,0.0,0.0,0.0,0.0,0.0,0.0,0.0,0.0,0.0,58.67,60.0,deaerated 5 wt.% NaCl,0.9,7.0,Potentiodynamic Polarization,0.33,"Melted in the laboratory. The ingots were forged, hot rolled to plates of 5 mm in thickness, and then solution heat treated at 1050 C for 30 min, followed by water quenching, then 900 C heated for 1 h",22 Cr Duplex SS,Ground to 600,1
61.68,25.92,5.9,3.19,0.0,0.2,0.0,0.03,0.47,0.96,1.62,0.02,0.01,0.0,0.0,0.0,0.0,0.0,0.0,0.0,0.0,0.0,0.0,0.0,322.0,65.0,3.5 wt.% NaCl,0.62,7.0,"Potentiodynamic Polarization. Potentiodynamic sweeps in hot 3.5% NaCl solution were carried out at a rate of 1 mV s-1. The tests were carried out in a glass three-electrode cell held in a water bath at 65 °C. In all experiments the rod under test was supported in a holder on the lid of the cell such that the end face just touched the surface of the test solution as described above. The counter electrode was a platinum wire, the reference electrode a saturated calomel electrode (SCE) at the same solution temperature; all potentials are given against the SCE. The potential at which the current density exceeded 50 uA cm-2 was defined as the pitting potential.",1.0,"annealled at 1020C for 2h, then water quenched",53 wt.% austenite + 47 wt.% ferrite,25 Cr duplex SS UNS S32550,1
61.68,25.92,5.9,3.19,0.0,0.2,0.0,0.03,0.47,0.96,1.62,0.02,0.01,0.0,0.0,0.0,0.0,0.0,0.0,0.0,0.0,0.0,0.0,0.0,255.0,65.0,3.5 wt.% NaCl,0.62,7.0,"Potentiodynamic Polarization. Potentiodynamic sweeps in hot 3.5% NaCl solution were carried out at a rate of 1 mV s-1. The tests were carried out in a glass three-electrode cell held in a water bath at 65 °C. In all experiments the rod under test was supported in a holder on the lid of the cell such that the end face just touched the surface of the test solution as described above. The counter electrode was a platinum wire, the reference electrode a saturated calomel electrode (SCE) at the same solution temperature; all potentials are given against the SCE. The potential at which the current density exceeded 50 uA cm-2 was defined as the pitting potential.",1.0,"annealled at 1060C for 2h, then water quenched",49 wt.% austenite + 51 wt.% ferrite,25 Cr duplex SS UNS S32550,1
61.68,25.92,5.9,3.19,0.0,0.2,0.0,0.03,0.47,0.96,1.62,0.02,0.01,0.0,0.0,0.0,0.0,0.0,0.0,0.0,0.0,0.0,0.0,0.0,209.0,65.0,3.5 wt.% NaCl,0.62,7.0,"Potentiodynamic Polarization. Potentiodynamic sweeps in hot 3.5% NaCl solution were carried out at a rate of 1 mV s-1. The tests were carried out in a glass three-electrode cell held in a water bath at 65 °C. In all experiments the rod under test was supported in a holder on the lid of the cell such that the end face just touched the surface of the test solution as described above. The counter electrode was a platinum wire, the reference electrode a saturated calomel electrode (SCE) at the same solution temperature; all potentials are given against the SCE. The potential at which the current density exceeded 50 uA cm-2 was defined as the pitting potential.",1.0,"annealled at 1100C for 2h, then water quenched",40 wt.% austenite + 60 wt.% ferrite,25 Cr duplex SS UNS S32550,1
61.68,25.92,5.9,3.19,0.0,0.2,0.0,0.03,0.47,0.96,1.62,0.02,0.01,0.0,0.0,0.0,0.0,0.0,0.0,0.0,0.0,0.0,0.0,0.0,176.0,65.0,3.5 wt.% NaCl,0.62,7.0,"Potentiodynamic Polarization. Potentiodynamic sweeps in hot 3.5% NaCl solution were carried out at a rate of 1 mV s-1. The tests were carried out in a glass three-electrode cell held in a water bath at 65 °C. In all experiments the rod under test was supported in a holder on the lid of the cell such that the end face just touched the surface of the test solution as described above. The counter electrode was a platinum wire, the reference electrode a saturated calomel electrode (SCE) at the same solution temperature; all potentials are given against the SCE. The potential at which the current density exceeded 50 uA cm-2 was defined as the pitting potential.",1.0,"annealled at 1140C for 2h, then water quenched",36 wt.% austenite + 64 wt.% ferrite,25 Cr duplex SS UNS S32550,1
65.89,20.8,11.7,0.22,0.0,0.03,0.0,0.05,0.7,0.6,0.0,0.01,0.01,0.0,0.0,0.0,0.0,0.0,0.0,0.0,0.0,0.0,0.0,0.0,547.7,27.0,Deaerated (nitrogen purge) 1 N H2SO4 + 0.5 M NaCl,0.5,0.0,Potentiodynamic Polarization,0.83,"solution-treated (1 h, 1120 C, water quench)",austenite + 7% ferrite,"Cast Duplex CF-Type SS (cast equivalent of AISI 304SS), 9-µm diamond paste surface finish",1
66.86,20.9,10.5,0.22,0.0,0.05,0.0,0.05,0.7,0.7,0.0,0.01,0.01,0.0,0.0,0.0,0.0,0.0,0.0,0.0,0.0,0.0,0.0,0.0,562.99,27.0,Deaerated (nitrogen purge) 1 N H2SO4 + 0.5 M NaCl,0.5,0.0,Potentiodynamic Polarization,0.83,"solution-treated (1 h, 1120 C, water quench)",austenite + 9% ferrite,"Cast Duplex CF-Type SS (cast equivalent of AISI 304SS), 9-µm diamond paste surface finish",1
68.22,20.8,9.2,0.23,0.0,0.08,0.0,0.05,0.7,0.7,0.0,0.01,0.01,0.0,0.0,0.0,0.0,0.0,0.0,0.0,0.0,0.0,0.0,0.0,625.0,27.0,Deaerated (nitrogen purge) 1 N H2SO4 + 0.5 M NaCl,0.5,0.0,Potentiodynamic Polarization,0.83,"solution-treated (1 h, 1120 C, water quench)",austenite + 10% ferrite,"Cast Duplex CF-Type SS (cast equivalent of AISI 304SS), 9-µm diamond paste surface finish",1
69.1,21.0,8.0,0.23,0.0,0.1,0.0,0.05,0.8,0.7,0.0,0.01,0.01,0.0,0.0,0.0,0.0,0.0,0.0,0.0,0.0,0.0,0.0,0.0,682.64,27.0,Deaerated (nitrogen purge) 1 N H2SO4 + 0.5 M NaCl,0.5,0.0,Potentiodynamic Polarization,0.83,"solution-treated (1 h, 1120 C, water quench)",austenite + 15% ferrite,"Cast Duplex CF-Type SS (cast equivalent of AISI 304SS), 9-µm diamond paste surface finish",1
70.32,20.6,7.4,0.0,0.0,0.17,0.0,0.02,1.1,0.4,0.0,0.0,0.0,0.0,0.0,0.0,0.0,0.0,0.0,0.0,0.0,0.0,0.0,0.0,726.74,27.0,Deaerated (nitrogen purge) 1 N H2SO4 + 0.5 M NaCl,0.5,0.0,Potentiodynamic Polarization,0.83,"solution-treated (1 h, 1120 C, water quench)",austenite + 18% ferrite,"Cast Duplex CF-Type SS (cast equivalent of AISI 304SS), 9-µm diamond paste surface finish",1
70.57,20.5,7.2,0.0,0.0,0.17,0.0,0.06,1.1,0.4,0.0,0.0,0.0,0.0,0.0,0.0,0.0,0.0,0.0,0.0,0.0,0.0,0.0,0.0,765.17,27.0,Deaerated (nitrogen purge) 1 N H2SO4 + 0.5 M NaCl,0.5,0.0,Potentiodynamic Polarization,0.83,"solution-treated (1 h, 1120 C, water quench)",austenite + 11% ferrite,"Cast Duplex CF-Type SS (cast equivalent of AISI 304SS), 9-µm diamond paste surface finish",1
64.23,17.4,13.2,2.57,0.0,0.16,0.0,0.02,0.64,1.73,0.0,0.02,0.03,0.0,0.0,0.0,0.0,0.0,0.0,0.0,0.0,0.0,0.0,0.0,500.0,43.45804676753783,deareated (by H2) 1 M HCl,0.0,0.0,"Potentiodynamic Polarization. the sample was kept immersed in the experimental solution for 5 min at open-circuit potential (OCP). The anodic potential was increased in steps of 20 mVSCE, and the current readings were recorded after waiting at each set potential for 1 min.",0.33,soution-annealed at 1100C for 20 min and water quenched,Not Available,"600 grit surface finish, 316LN (UNS S31653), exposed area 3 cm2",1
64.23,17.4,13.2,2.57,0.0,0.16,0.0,0.02,0.64,1.73,0.0,0.02,0.03,0.0,0.0,0.0,0.0,0.0,0.0,0.0,0.0,0.0,0.0,0.0,720.0,43.45804676753783,deareated (by H2) 3 M NaCl,3.0,7.0,"Potentiodynamic Polarization. the sample was kept immersed in the experimental solution for 5 min at open-circuit potential (OCP). The anodic potential was increased in steps of 20 mVSCE, and the current readings were recorded after waiting at each set potential for 1 min.",0.33,soution-annealed at 1100C for 20 min and water quenched,Not Available,"600 grit surface finish, 316LN (UNS S31653), exposed area 3 cm2",1
64.23,17.4,13.2,2.57,0.0,0.16,0.0,0.02,0.64,1.73,0.0,0.02,0.03,0.0,0.0,0.0,0.0,0.0,0.0,0.0,0.0,0.0,0.0,0.0,500.0,43.45804676753783,deareated (by H2) 4 M NaCl,4.0,7.0,"Potentiodynamic Polarization. the sample was kept immersed in the experimental solution for 5 min at open-circuit potential (OCP). The anodic potential was increased in steps of 20 mVSCE, and the current readings were recorded after waiting at each set potential for 1 min.",0.33,soution-annealed at 1100C for 20 min and water quenched,Not Available,"600 grit surface finish, 316LN (UNS S31653), exposed area 3 cm2",1
64.23,17.4,13.2,2.57,0.0,0.16,0.0,0.02,0.64,1.73,0.0,0.02,0.03,0.0,0.0,0.0,0.0,0.0,0.0,0.0,0.0,0.0,0.0,0.0,350.0,43.45804676753783,deareated (by H2) 6.2 M NaCl,6.2,7.0,"Potentiodynamic Polarization. the sample was kept immersed in the experimental solution for 5 min at open-circuit potential (OCP). The anodic potential was increased in steps of 20 mVSCE, and the current readings were recorded after waiting at each set potential for 1 min.",0.33,soution-annealed at 1100C for 20 min and water quenched,Not Available,"600 grit surface finish, 316LN (UNS S31653), exposed area 3 cm2",1
59.39,20.12,20.18,0.01,0.02,0.01,0.0,0.0,0.08,0.18,0.0,0.0,0.0,0.0,0.0,0.0,0.0,0.0,0.0,0.0,0.0,0.0,0.0,0.0,239.0,22.0,0.1 M HCl + 0.4 M NaCl,0.5,1.0,"Potentiodynamic Polarization. All solutions used were deaerated with high-purity argon for at least 2 h before analysis. Potentials were measured against a saturated calomel electrode (SCE). Cathodic pretreatments were performed in 0.1 M hydrochloric acid (HCl) for 15 min at –700 mV SCE , while the current was monitored, in order to remove the air-formed oxide film.",1.0,"0.25 um diamond finish, annealed at 1100C for 3h and water quenched",Not Available,Not Available,1
82.37,16.35,0.17,0.02,0.0,0.0,0.0,0.09,0.32,0.56,0.08,0.03,0.01,0.0,0.0,0.0,0.0,0.0,0.0,0.0,0.0,0.0,0.0,0.0,-185.0,25.0,Hydrogen-saturated 1 M NaCl,1.0,7.0,Potentiodynamic Polarization,0.17,solution-annealed,Not Available,"AISI 430SS, abraded through 2.0 emery paper",1
82.37,16.35,0.17,0.02,0.0,0.0,0.0,0.09,0.32,0.56,0.08,0.03,0.01,0.0,0.0,0.0,0.0,0.0,0.0,0.0,0.0,0.0,0.0,0.0,-130.0,25.0,Nitrogen-saturated 1 M NaCl,1.0,7.0,Potentiodynamic Polarization,0.17,solution-annealed,Not Available,"AISI 430SS, abraded through 2.0 emery paper",1
82.37,16.35,0.17,0.02,0.0,0.0,0.0,0.09,0.32,0.56,0.08,0.03,0.01,0.0,0.0,0.0,0.0,0.0,0.0,0.0,0.0,0.0,0.0,0.0,-100.0,25.0,Argon-saturated 1 M NaCl,1.0,7.0,Potentiodynamic Polarization,0.17,solution-annealed,Not Available,"AISI 430SS, abraded through 2.0 emery paper",1
82.37,16.35,0.17,0.02,0.0,0.0,0.0,0.09,0.32,0.56,0.08,0.03,0.01,0.0,0.0,0.0,0.0,0.0,0.0,0.0,0.0,0.0,0.0,0.0,-35.0,25.0,Oxygen-saturated 1 M NaCl,1.0,7.0,Potentiodynamic Polarization,0.17,solution-annealed,Not Available,"AISI 430SS, abraded through 2.0 emery paper",1
71.07,18.1,8.22,0.36,0.0,0.0,0.0,0.08,0.56,1.33,0.22,0.03,0.03,0.0,0.0,0.0,0.0,0.0,0.0,0.0,0.0,0.0,0.0,0.0,-50.0,25.0,Hydrogen-saturated 1 M NaCl,1.0,7.0,Potentiodynamic Polarization,0.17,solution-annealed,Not Available,"AISI 304SS, abraded through 2.0 emery paper",1
71.07,18.1,8.22,0.36,0.0,0.0,0.0,0.08,0.56,1.33,0.22,0.03,0.03,0.0,0.0,0.0,0.0,0.0,0.0,0.0,0.0,0.0,0.0,0.0,-20.0,25.0,Nitrogen-saturated 1 M NaCl,1.0,7.0,Potentiodynamic Polarization,0.17,solution-annealed,Not Available,"AISI 304SS, abraded through 2.0 emery paper",1
71.07,18.1,8.22,0.36,0.0,0.0,0.0,0.08,0.56,1.33,0.22,0.03,0.03,0.0,0.0,0.0,0.0,0.0,0.0,0.0,0.0,0.0,0.0,0.0,50.0,25.0,Argon-saturated 1 M NaCl,1.0,7.0,Potentiodynamic Polarization,0.17,solution-annealed,Not Available,"AISI 304SS, abraded through 2.0 emery paper",1
71.07,18.1,8.22,0.36,0.0,0.0,0.0,0.08,0.56,1.33,0.22,0.03,0.03,0.0,0.0,0.0,0.0,0.0,0.0,0.0,0.0,0.0,0.0,0.0,65.0,25.0,Oxygen-saturated 1 M NaCl,1.0,7.0,Potentiodynamic Polarization,0.17,solution-annealed,Not Available,"AISI 304SS, abraded through 2.0 emery paper",1
63.12,17.95,0.07,0.0,0.0,0.03,0.0,0.02,0.34,18.25,0.2,0.01,0.01,0.0,0.0,0.0,0.0,0.0,0.0,0.0,0.0,0.0,0.0,0.0,26.83,43.45804676753783,"1000 ppm NaCl, pH=5 by acetic acid  ",0.0171,5.0,"Potentiodynamic Polarization. Before the test, the sample remain in contact with the solution for 30 min. at -0.3 to -0.1 V to passivate or reach equilibrium.",0.19,Not Available,Not Available,exposed area 1 cm2,1
63.16,17.88,0.07,0.0,0.0,0.1,0.0,0.03,0.32,18.2,0.22,0.01,0.01,0.0,0.0,0.0,0.0,0.0,0.0,0.0,0.0,0.0,0.0,0.0,49.87,43.45804676753783,"1000 ppm NaCl, pH=5 by acetic acid  ",0.0171,5.0,"Potentiodynamic Polarization. Before the test, the sample remain in contact with the solution for 30 min. at -0.3 to -0.1 V to passivate or reach equilibrium.",0.19,Not Available,Not Available,exposed area 1 cm2,1
63.07,17.88,0.07,0.0,0.0,0.18,0.0,0.03,0.38,18.14,0.23,0.01,0.02,0.0,0.0,0.0,0.0,0.0,0.0,0.0,0.0,0.0,0.0,0.0,107.73,43.45804676753783,"1000 ppm NaCl, pH=5 by acetic acid  ",0.0171,5.0,"Potentiodynamic Polarization. Before the test, the sample remain in contact with the solution for 30 min. at -0.3 to -0.1 V to passivate or reach equilibrium.",0.19,Not Available,Not Available,exposed area 1 cm2,1
62.87,17.88,0.08,0.0,0.0,0.33,0.0,0.03,0.37,18.2,0.22,0.01,0.01,0.0,0.0,0.0,0.0,0.0,0.0,0.0,0.0,0.0,0.0,0.0,265.77,43.45804676753783,"1000 ppm NaCl, pH=5 by acetic acid  ",0.0171,5.0,"Potentiodynamic Polarization. Before the test, the sample remain in contact with the solution for 30 min. at -0.3 to -0.1 V to passivate or reach equilibrium.",0.19,Not Available,Not Available,exposed area 1 cm2,1
62.78,18.1,0.08,0.0,0.0,0.4,0.0,0.03,0.37,18.0,0.22,0.01,0.01,0.0,0.0,0.0,0.0,0.0,0.0,0.0,0.0,0.0,0.0,0.0,306.39,43.45804676753783,"1000 ppm NaCl, pH=5 by acetic acid  ",0.0171,5.0,"Potentiodynamic Polarization. Before the test, the sample remain in contact with the solution for 30 min. at -0.3 to -0.1 V to passivate or reach equilibrium.",0.19,Not Available,Not Available,exposed area 1 cm2,1
63.2,17.83,0.08,0.0,0.0,0.52,0.0,0.04,0.29,17.8,0.22,0.01,0.01,0.0,0.0,0.0,0.0,0.0,0.0,0.0,0.0,0.0,0.0,0.0,334.86,43.45804676753783,"1000 ppm NaCl, pH=5 by acetic acid  ",0.0171,5.0,"Potentiodynamic Polarization. Before the test, the sample remain in contact with the solution for 30 min. at -0.3 to -0.1 V to passivate or reach equilibrium.",0.19,Not Available,Not Available,exposed area 1 cm2,1
62.04,18.25,0.07,0.0,0.0,0.69,0.0,0.04,0.4,18.25,0.24,0.01,0.01,0.0,0.0,0.0,0.0,0.0,0.0,0.0,0.0,0.0,0.0,0.0,398.91,43.45804676753783,"1000 ppm NaCl, pH=5 by acetic acid  ",0.0171,5.0,"Potentiodynamic Polarization. Before the test, the sample remain in contact with the solution for 30 min. at -0.3 to -0.1 V to passivate or reach equilibrium.",0.19,Not Available,Not Available,exposed area 1 cm2,1
53.13,20.14,24.75,0.08,0.0,0.01,0.0,0.0,0.53,1.31,0.04,0.01,0.0,0.0,0.0,0.0,0.0,0.0,0.0,0.0,0.0,0.0,0.0,0.0,324.73,40.0,1 M NaCl,1.0,7.0,Potentiodynamic Polarization. Gound to 600 grit at least 18 h before the test,0.33,"denitrided in a hydrogen atmosphere for three days at 1300C quenched. Then annealled at 1100C for 20min, brine quenched",Not Available,Not Available,1
53.06,20.14,24.75,0.08,0.0,0.06,0.0,0.01,0.53,1.31,0.04,0.01,0.0,0.0,0.0,0.0,0.0,0.0,0.0,0.0,0.0,0.0,0.0,0.0,424.28,40.0,1 M NaCl,1.0,7.0,Potentiodynamic Polarization. Gound to 600 grit at least 18 h before the test,0.33,"annealled at 1100C for 20min, brine quenched",Not Available,Not Available,1
52.89,20.03,24.87,0.04,0.0,0.13,0.0,0.01,0.55,1.43,0.04,0.01,0.0,0.0,0.0,0.0,0.0,0.0,0.0,0.0,0.0,0.0,0.0,0.0,491.0,40.0,1 M NaCl,1.0,7.0,Potentiodynamic Polarization. Gound to 600 grit at least 18 h before the test,0.33,"annealled at 1100C for 20min, brine quenched",Not Available,Not Available,1
52.88,19.96,24.9,0.04,0.0,0.18,0.0,0.01,0.55,1.43,0.04,0.01,0.0,0.0,0.0,0.0,0.0,0.0,0.0,0.0,0.0,0.0,0.0,0.0,664.19,40.0,1 M NaCl,1.0,7.0,Potentiodynamic Polarization. Gound to 600 grit at least 18 h before the test,0.33,"annealled at 1100C for 20min, brine quenched",Not Available,Not Available,1
48.76,19.85,24.86,4.5,0.0,0.02,0.0,0.0,0.54,1.42,0.04,0.01,0.0,0.0,0.0,0.0,0.0,0.0,0.0,0.0,0.0,0.0,0.0,0.0,441.12,75.0,1 M NaCl,1.0,7.0,Potentiodynamic Polarization. Gound to 600 grit at least 18 h before the test,0.33,"denitrided in a hydrogen atmosphere for three days at 1300C quenched. Then annealled at 1100C for 20min, brine quenched",Not Available,Not Available,1
48.7,19.85,24.86,4.5,0.0,0.06,0.0,0.02,0.54,1.42,0.04,0.01,0.0,0.0,0.0,0.0,0.0,0.0,0.0,0.0,0.0,0.0,0.0,0.0,443.98,75.0,1 M NaCl,1.0,7.0,Potentiodynamic Polarization. Gound to 600 grit at least 18 h before the test,0.33,"annealled at 1100C for 20min, brine quenched",Not Available,Not Available,1
48.49,19.87,24.95,4.55,0.0,0.13,0.0,0.02,0.49,1.45,0.04,0.01,0.0,0.0,0.0,0.0,0.0,0.0,0.0,0.0,0.0,0.0,0.0,0.0,589.29,75.0,1 M NaCl,1.0,7.0,Potentiodynamic Polarization. Gound to 600 grit at least 18 h before the test,0.33,"annealled at 1100C for 20min, brine quenched",Not Available,Not Available,1
48.33,19.83,24.99,4.59,0.0,0.21,0.0,0.01,0.54,1.44,0.04,0.01,0.0,0.0,0.0,0.0,0.0,0.0,0.0,0.0,0.0,0.0,0.0,0.0,751.98,75.0,1 M NaCl,1.0,7.0,Potentiodynamic Polarization. Gound to 600 grit at least 18 h before the test,0.33,"annealled at 1100C for 20min, brine quenched",Not Available,Not Available,1
52.21,20.06,25.58,0.01,0.0,0.0,0.0,0.05,0.54,1.53,0.0,0.01,0.01,0.0,0.0,0.0,0.0,0.0,0.0,0.0,0.0,0.0,0.0,0.0,0.0,25.0,1N HCl,1.0,0.0,Potentiodynamic Polarization,0.42,Not Available,Not Available,Not Available,1
51.04,19.99,25.88,1.05,0.0,0.0,0.0,0.06,0.48,1.48,0.0,0.01,0.01,0.0,0.0,0.0,0.0,0.0,0.0,0.0,0.0,0.0,0.0,0.0,0.0,25.0,1N HCl,1.0,0.0,Potentiodynamic Polarization,0.42,Not Available,Not Available,Not Available,1
49.28,20.16,25.52,2.97,0.0,0.0,0.0,0.06,0.52,1.47,0.0,0.01,0.01,0.0,0.0,0.0,0.0,0.0,0.0,0.0,0.0,0.0,0.0,0.0,850.0,25.0,1N HCl,1.0,0.0,Potentiodynamic Polarization,0.42,Not Available,Not Available,Not Available,1
47.34,19.96,25.66,5.06,0.0,0.0,0.0,0.06,0.46,1.44,0.0,0.01,0.01,0.0,0.0,0.0,0.0,0.0,0.0,0.0,0.0,0.0,0.0,0.0,850.0,25.0,1N HCl,1.0,0.0,Potentiodynamic Polarization,0.42,Not Available,Not Available,Not Available,1
0.0,100.0,0.0,0.0,0.0,0.0,0.0,0.0,0.0,0.0,0.0,0.0,0.0,0.0,0.0,0.0,0.0,0.0,0.0,0.0,0.0,0.0,0.0,0.0,830.0,25.0,1N HCl,1.0,0.0,Potentiodynamic Polarization,0.42,Not Available,Not Available,Not Available,4
0.0,0.0,100.0,0.0,0.0,0.0,0.0,0.0,0.0,0.0,0.0,0.0,0.0,0.0,0.0,0.0,0.0,0.0,0.0,0.0,0.0,0.0,0.0,0.0,-150.0,25.0,1N HCl,1.0,0.0,Potentiodynamic Polarization,0.42,Not Available,Not Available,Not Available,4
55.0,20.0,25.0,0.0,0.0,0.0,0.0,0.0,0.0,0.0,0.0,0.0,0.0,0.0,0.0,0.0,0.0,0.0,0.0,0.0,0.0,0.0,0.0,0.0,0.0,25.0,1N HCl,1.0,0.0,Potentiodynamic Polarization,0.42,Not Available,Not Available,Not Available,1
50.0,20.0,25.0,5.0,0.0,0.0,0.0,0.0,0.0,0.0,0.0,0.0,0.0,0.0,0.0,0.0,0.0,0.0,0.0,0.0,0.0,0.0,0.0,0.0,850.0,25.0,1N HCl,1.0,0.0,Potentiodynamic Polarization,0.42,Not Available,Not Available,Not Available,1
85.0,15.0,0.0,0.0,0.0,0.0,0.0,0.0,0.0,0.0,0.0,0.0,0.0,0.0,0.0,0.0,0.0,0.0,0.0,0.0,0.0,0.0,0.0,0.0,-100.0,25.0,1N HCl,1.0,0.0,Potentiodynamic Polarization,0.42,Not Available,Not Available,Not Available,1
80.0,20.0,0.0,0.0,0.0,0.0,0.0,0.0,0.0,0.0,0.0,0.0,0.0,0.0,0.0,0.0,0.0,0.0,0.0,0.0,0.0,0.0,0.0,0.0,-100.0,25.0,1N HCl,1.0,0.0,Potentiodynamic Polarization,0.42,Not Available,Not Available,Not Available,1
77.0,23.0,0.0,0.0,0.0,0.0,0.0,0.0,0.0,0.0,0.0,0.0,0.0,0.0,0.0,0.0,0.0,0.0,0.0,0.0,0.0,0.0,0.0,0.0,180.0,25.0,1N HCl,1.0,0.0,Potentiodynamic Polarization,0.42,Not Available,Not Available,Not Available,1
72.0,28.0,0.0,0.0,0.0,0.0,0.0,0.0,0.0,0.0,0.0,0.0,0.0,0.0,0.0,0.0,0.0,0.0,0.0,0.0,0.0,0.0,0.0,0.0,910.0,25.0,1N HCl,1.0,0.0,Potentiodynamic Polarization,0.42,Not Available,Not Available,Not Available,1
70.0,30.0,0.0,0.0,0.0,0.0,0.0,0.0,0.0,0.0,0.0,0.0,0.0,0.0,0.0,0.0,0.0,0.0,0.0,0.0,0.0,0.0,0.0,0.0,900.0,25.0,1N HCl,1.0,0.0,Potentiodynamic Polarization,0.42,Not Available,Not Available,Not Available,1
60.0,40.0,0.0,0.0,0.0,0.0,0.0,0.0,0.0,0.0,0.0,0.0,0.0,0.0,0.0,0.0,0.0,0.0,0.0,0.0,0.0,0.0,0.0,0.0,900.0,25.0,1N HCl,1.0,0.0,Potentiodynamic Polarization,0.42,Not Available,Not Available,Not Available,1
40.0,60.0,0.0,0.0,0.0,0.0,0.0,0.0,0.0,0.0,0.0,0.0,0.0,0.0,0.0,0.0,0.0,0.0,0.0,0.0,0.0,0.0,0.0,0.0,910.0,25.0,1N HCl,1.0,0.0,Potentiodynamic Polarization,0.42,Not Available,Not Available,Not Available,1
30.0,70.0,0.0,0.0,0.0,0.0,0.0,0.0,0.0,0.0,0.0,0.0,0.0,0.0,0.0,0.0,0.0,0.0,0.0,0.0,0.0,0.0,0.0,0.0,850.0,25.0,1N HCl,1.0,0.0,Potentiodynamic Polarization,0.42,Not Available,Not Available,Not Available,4
96.0,0.0,0.0,4.0,0.0,0.0,0.0,0.0,0.0,0.0,0.0,0.0,0.0,0.0,0.0,0.0,0.0,0.0,0.0,0.0,0.0,0.0,0.0,0.0,1500.0,25.0,1N H2SO4,0.0,0.0,Potentiodynamic Polarization,0.42,Not Available,Not Available,Not Available,1
92.0,0.0,0.0,8.0,0.0,0.0,0.0,0.0,0.0,0.0,0.0,0.0,0.0,0.0,0.0,0.0,0.0,0.0,0.0,0.0,0.0,0.0,0.0,0.0,1550.0,25.0,1N H2SO4,0.0,0.0,Potentiodynamic Polarization,0.42,Not Available,Not Available,Not Available,1
90.0,0.0,0.0,10.0,0.0,0.0,0.0,0.0,0.0,0.0,0.0,0.0,0.0,0.0,0.0,0.0,0.0,0.0,0.0,0.0,0.0,0.0,0.0,0.0,1550.0,25.0,1N H2SO4,0.0,0.0,Potentiodynamic Polarization,0.42,Not Available,Not Available,Not Available,1
80.0,0.0,0.0,20.0,0.0,0.0,0.0,0.0,0.0,0.0,0.0,0.0,0.0,0.0,0.0,0.0,0.0,0.0,0.0,0.0,0.0,0.0,0.0,0.0,1550.0,25.0,1N H2SO4,0.0,0.0,Potentiodynamic Polarization,0.42,Not Available,Not Available,Not Available,1
41.0,0.0,0.0,59.0,0.0,0.0,0.0,0.0,0.0,0.0,0.0,0.0,0.0,0.0,0.0,0.0,0.0,0.0,0.0,0.0,0.0,0.0,0.0,0.0,1600.0,25.0,1N H2SO4,0.0,0.0,Potentiodynamic Polarization,0.42,Not Available,Not Available,Not Available,1
65.0,5.0,25.0,5.0,0.0,0.0,0.0,0.0,0.0,0.0,0.0,0.0,0.0,0.0,0.0,0.0,0.0,0.0,0.0,0.0,0.0,0.0,0.0,0.0,-310.0,25.0,1N HCl,1.0,0.0,Potentiodynamic Polarization,0.42,Not Available,Not Available,Not Available,1
60.0,10.0,25.0,5.0,0.0,0.0,0.0,0.0,0.0,0.0,0.0,0.0,0.0,0.0,0.0,0.0,0.0,0.0,0.0,0.0,0.0,0.0,0.0,0.0,250.0,25.0,1N HCl,1.0,0.0,Potentiodynamic Polarization,0.42,Not Available,Not Available,Not Available,1
56.0,14.0,25.0,5.0,0.0,0.0,0.0,0.0,0.0,0.0,0.0,0.0,0.0,0.0,0.0,0.0,0.0,0.0,0.0,0.0,0.0,0.0,0.0,0.0,350.0,25.0,1N HCl,1.0,0.0,Potentiodynamic Polarization,0.42,Not Available,Not Available,Not Available,1
53.0,17.0,25.0,5.0,0.0,0.0,0.0,0.0,0.0,0.0,0.0,0.0,0.0,0.0,0.0,0.0,0.0,0.0,0.0,0.0,0.0,0.0,0.0,0.0,400.0,25.0,1N HCl,1.0,0.0,Potentiodynamic Polarization,0.42,Not Available,Not Available,Not Available,1
