Repository: akshatshaw/Case-Study

File: Code/pit_edit_2.csv (part 3 of 14)
No.,Fe,Cr,Ni,Mo,W,N,Nb,C,Si,Mn,Cu,P,S,Al,V,Ta,Re,Ce,Ti,Co,B,Mg,Y,Gd,"Epit, mV (SCE)",Test Temp (C),Test Solution,[Cl-] M,pH,Test Method,Scan Rate mV/s,Heat treatment,Microstructures,Comments,Reference,Material class
108,52.92,19.96,24.9,0.04,0,0.18,0,0.01,0.55,1.43,NA,0.01,0.003,0,0,0,0,0,0,0,0,0,0,0,654.47,40,1 M NaCl,1,7,"Potentiodynamic Polarization. For pitting tests, specimens were allowed to passivate in air for at least 18 h prior to testing.",0.33,"produced as laboratory heats, then forged, hot rolled and cold rolled to produce 2 mm strip, annealed for 20 min at 1100C and brine-quenched","austenitic structure, free from second phase precipitates and with a final grain size of 60-70 um",Ground to 600 mesh SiC.  The test area is 1 cm2,37,Fe Alloy
109,53.17,20.14,24.75,0.08,0,0.01,0,0,0.53,1.31,NA,0.01,0.003,0,0,0,0,0,0,0,0,0,0,0,251.84,50,1 M NaCl,1,7,"Potentiodynamic Polarization. For pitting tests, specimens were allowed to passivate in air for at least 18 h prior to testing.",0.33,"low nitrogen contents was attained by denitriding in hydrogen for 72h at 1200C, followed by cold rolling to reduce the grain size and final annealing for 20 min at 1100C",NA,Ground to 600 mesh SiC.  The test area is 1 cm2,37,Fe Alloy
110,53.1,20.14,24.75,0.08,0,0.06,0,0.01,0.53,1.31,NA,0.01,0.003,0,0,0,0,0,0,0,0,0,0,0,269.12,50,1 M NaCl,1,7,"Potentiodynamic Polarization. For pitting tests, specimens were allowed to passivate in air for at least 18 h prior to testing.",0.33,"produced as laboratory heats, then forged, hot rolled and cold rolled to produce 2 mm strip, annealed for 20 min at 1100C and brine-quenched","austenitic structure, free from second phase precipitates and with a final grain size of 60-70 um",Ground to 600 mesh SiC.  The test area is 1 cm2,37,Fe Alloy
111,52.93,20.03,24.87,0.04,0,0.13,0,0.01,0.55,1.43,NA,0.01,0.003,0,0,0,0,0,0,0,0,0,0,0,338.25,50,1 M NaCl,1,7,"Potentiodynamic Polarization. For pitting tests, specimens were allowed to passivate in air for at least 18 h prior to testing.",0.33,"produced as laboratory heats, then forged, hot rolled and cold rolled to produce 2 mm strip, annealed for 20 min at 1100C and brine-quenched","austenitic structure, free from second phase precipitates and with a final grain size of 60-70 um",Ground to 600 mesh SiC.  The test area is 1 cm2,37,Fe Alloy
112,52.92,19.96,24.9,0.04,0,0.18,0,0.01,0.55,1.43,NA,0.01,0.003,0,0,0,0,0,0,0,0,0,0,0,382.97,50,1 M NaCl,1,7,"Potentiodynamic Polarization. For pitting tests, specimens were allowed to passivate in air for at least 18 h prior to testing.",0.33,"produced as laboratory heats, then forged, hot rolled and cold rolled to produce 2 mm strip, annealed for 20 min at 1100C and brine-quenched","austenitic structure, free from second phase precipitates and with a final grain size of 60-70 um",Ground to 600 mesh SiC.  The test area is 1 cm2,37,Fe Alloy
113,49.45,19.2,24.86,4.5,0,0.02,0,0,0.54,1.42,NA,0.01,0.003,0,0,0,0,0,0,0,0,0,0,0,439.7,75,1 M NaCl,1,7,"Potentiodynamic Polarization. For pitting tests, specimens were allowed to passivate in air for at least 18 h prior to testing.",0.33,"low nitrogen contents was attained by denitriding in hydrogen for 72h at 1200C, followed by cold rolling to reduce the grain size and final annealing for 20 min at 1100C",NA,Ground to 600 mesh SiC.  The test area is 1 cm2,37,Fe Alloy
114,48.74,19.85,24.86,4.5,0,0.06,0,0.02,0.54,1.42,NA,0.01,0.003,0,0,0,0,0,0,0,0,0,0,0,457.9,75,1 M NaCl,1,7,"Potentiodynamic Polarization. For pitting tests, specimens were allowed to passivate in air for at least 18 h prior to testing.",0.33,"produced as laboratory heats, then forged, hot rolled and cold rolled to produce 2 mm strip, annealed for 20 min at 1100C and brine-quenched","austenitic structure, free from second phase precipitates and with a final grain size of 60-70 um",Ground to 600 mesh SiC.  The test area is 1 cm2,37,Fe Alloy
115,48.54,19.87,24.95,4.55,0,0.13,0,0.02,0.49,1.45,NA,0.01,0.003,0,0,0,0,0,0,0,0,0,0,0,583.31,75,1 M NaCl,1,7,"Potentiodynamic Polarization. For pitting tests, specimens were allowed to passivate in air for at least 18 h prior to testing.",0.33,"produced as laboratory heats, then forged, hot rolled and cold rolled to produce 2 mm strip, annealed for 20 min at 1100C and brine-quenched","austenitic structure, free from second phase precipitates and with a final grain size of 60-70 um",Ground to 600 mesh SiC.  The test area is 1 cm2,37,Fe Alloy
116,48.38,19.83,24.99,4.59,0,0.21,0,0.01,0.54,1.44,NA,0.01,0.003,0,0,0,0,0,0,0,0,0,0,0,740.08,75,1 M NaCl,1,7,"Potentiodynamic Polarization. For pitting tests, specimens were allowed to passivate in air for at least 18 h prior to testing.",0.33,"produced as laboratory heats, then forged, hot rolled and cold rolled to produce 2 mm strip, annealed for 20 min at 1100C and brine-quenched","austenitic structure, free from second phase precipitates and with a final grain size of 60-70 um",Ground to 600 mesh SiC.  The test area is 1 cm2,37,Fe Alloy
117,49.45,19.2,24.86,4.5,0,0.02,0,0,0.54,1.42,NA,0.01,0.003,0,0,0,0,0,0,0,0,0,0,0,379.7,90,1 M NaCl,1,7,"Potentiodynamic Polarization. For pitting tests, specimens were allowed to passivate in air for at least 18 h prior to testing.",0.33,"low nitrogen contents was attained by denitriding in hydrogen for 72h at 1200C, followed by cold rolling to reduce the grain size and final annealing for 20 min at 1100C",NA,Ground to 600 mesh SiC.  The test area is 1 cm2,37,Fe Alloy
118,48.74,19.85,24.86,4.5,0,0.06,0,0.02,0.54,1.42,NA,0.01,0.003,0,0,0,0,0,0,0,0,0,0,0,361.42,90,1 M NaCl,1,7,"Potentiodynamic Polarization. For pitting tests, specimens were allowed to passivate in air for at least 18 h prior to testing.",0.33,"produced as laboratory heats, then forged, hot rolled and cold rolled to produce 2 mm strip, annealed for 20 min at 1100C and brine-quenched","austenitic structure, free from second phase precipitates and with a final grain size of 60-70 um",Ground to 600 mesh SiC.  The test area is 1 cm2,37,Fe Alloy
119,48.54,19.87,24.95,4.55,0,0.13,0,0.02,0.49,1.45,NA,0.01,0.003,0,0,0,0,0,0,0,0,0,0,0,436.55,90,1 M NaCl,1,7,"Potentiodynamic Polarization. For pitting tests, specimens were allowed to passivate in air for at least 18 h prior to testing.",0.33,"produced as laboratory heats, then forged, hot rolled and cold rolled to produce 2 mm strip, annealed for 20 min at 1100C and brine-quenched","austenitic structure, free from second phase precipitates and with a final grain size of 60-70 um",Ground to 600 mesh SiC.  The test area is 1 cm2,37,Fe Alloy
120,48.38,19.83,24.99,4.59,0,0.21,0,0.01,0.54,1.44,NA,0.01,0.003,0,0,0,0,0,0,0,0,0,0,0,450.76,90,1 M NaCl,1,7,"Potentiodynamic Polarization. For pitting tests, specimens were allowed to passivate in air for at least 18 h prior to testing.",0.33,"produced as laboratory heats, then forged, hot rolled and cold rolled to produce 2 mm strip, annealed for 20 min at 1100C and brine-quenched","austenitic structure, free from second phase precipitates and with a final grain size of 60-70 um",Ground to 600 mesh SiC.  The test area is 1 cm2,37,Fe Alloy
121,67.04,21.89,5.57,3.22,0,0.05,0,0.01,0.49,1.72,NA,0,0,0,0,0,0,0,0,0,0,0,0,0,190.77,60,deaerated 5 wt.% NaCl,0.9,7,Potentiodynamic Polarization,0.33,"Melted in the laboratory. The ingots were forged, hot rolled to plates of 5 mm in thickness, and then solution heat treated at 1050 C for 30 min, followed by water quenching",22 Cr Duplex SS,Ground to 600,38,Fe Alloy
122,67.21,21.72,5.58,3.16,0,0.08,0,0.01,0.49,1.74,NA,0,0,0,0,0,0,0,0,0,0,0,0,0,225.31,60,deaerated 5 wt.% NaCl,0.9,7,Potentiodynamic Polarization,0.33,"Melted in the laboratory. The ingots were forged, hot rolled to plates of 5 mm in thickness, and then solution heat treated at 1050 C for 30 min, followed by water quenching",22 Cr Duplex SS,Ground to 600,38,Fe Alloy
123,66.84,21.92,5.6,3.22,0,0.12,0,0.01,0.51,1.77,NA,0,0,0,0,0,0,0,0,0,0,0,0,0,226.23,60,deaerated 5 wt.% NaCl,0.9,7,Potentiodynamic Polarization,0.33,"Melted in the laboratory. The ingots were forged, hot rolled to plates of 5 mm in thickness, and then solution heat treated at 1050 C for 30 min, followed by water quenching",22 Cr Duplex SS,Ground to 600,38,Fe Alloy
124,66.91,21.75,5.56,3.3,0,0.14,0,0.02,0.49,1.83,NA,0,0.01,0,0,0,0,0,0,0,0,0,0,0,277.95,60,deaerated 5 wt.% NaCl,0.9,7,Potentiodynamic Polarization,0.33,"Melted in the laboratory. The ingots were forged, hot rolled to plates of 5 mm in thickness, and then solution heat treated at 1050 C for 30 min, followed by water quenching",22 Cr Duplex SS,Ground to 600,38,Fe Alloy
125,67.24,21.7,5.51,3.14,0,0.16,0,0.01,0.5,1.73,NA,0,0,0,0,0,0,0,0,0,0,0,0,0,352.91,60,deaerated 5 wt.% NaCl,0.9,7,Potentiodynamic Polarization,0.33,"Melted in the laboratory. The ingots were forged, hot rolled to plates of 5 mm in thickness, and then solution heat treated at 1050 C for 30 min, followed by water quenching",22 Cr Duplex SS,Ground to 600,38,Fe Alloy
126,67.17,21.7,5.51,3.16,0,0.24,0,0.02,0.5,1.7,NA,0,0,0,0,0,0,0,0,0,0,0,0,0,724.53,60,deaerated 5 wt.% NaCl,0.9,7,Potentiodynamic Polarization,0.33,"Melted in the laboratory. The ingots were forged, hot rolled to plates of 5 mm in thickness, and then solution heat treated at 1050 C for 30 min, followed by water quenching",22 Cr Duplex SS,Ground to 600,38,Fe Alloy
127,67.04,21.89,5.57,3.22,0,0.05,0,0.01,0.49,1.72,NA,0,0,0,0,0,0,0,0,0,0,0,0,0,156.33,60,deaerated 5 wt.% NaCl + 0.01 atm H2S,0.9,7,Potentiodynamic Polarization,0.33,"Melted in the laboratory. The ingots were forged, hot rolled to plates of 5 mm in thickness, and then solution heat treated at 1050 C for 30 min, followed by water quenching",22 Cr Duplex SS,Ground to 600,38,Fe Alloy
128,67.21,21.72,5.58,3.16,0,0.08,0,0.01,0.49,1.74,NA,0,0,0,0,0,0,0,0,0,0,0,0,0,169.92,60,deaerated 5 wt.% NaCl + 0.01 atm H2S,0.9,7,Potentiodynamic Polarization,0.33,"Melted in the laboratory. The ingots were forged, hot rolled to plates of 5 mm in thickness, and then solution heat treated at 1050 C for 30 min, followed by water quenching",22 Cr Duplex SS,Ground to 600,38,Fe Alloy
129,66.84,21.92,5.6,3.22,0,0.12,0,0.01,0.51,1.77,NA,0,0,0,0,0,0,0,0,0,0,0,0,0,163.34,60,deaerated 5 wt.% NaCl + 0.01 atm H2S,0.9,7,Potentiodynamic Polarization,0.33,"Melted in the laboratory. The ingots were forged, hot rolled to plates of 5 mm in thickness, and then solution heat treated at 1050 C for 30 min, followed by water quenching",22 Cr Duplex SS,Ground to 600,38,Fe Alloy
130,66.91,21.75,5.56,3.3,0,0.14,0,0.02,0.49,1.83,NA,0,0.01,0,0,0,0,0,0,0,0,0,0,0,186.61,60,deaerated 5 wt.% NaCl + 0.01 atm H2S,0.9,7,Potentiodynamic Polarization,0.33,"Melted in the laboratory. The ingots were forged, hot rolled to plates of 5 mm in thickness, and then solution heat treated at 1050 C for 30 min, followed by water quenching",22 Cr Duplex SS,Ground to 600,38,Fe Alloy
131,67.24,21.7,5.51,3.14,0,0.16,0,0.01,0.5,1.73,NA,0,0,0,0,0,0,0,0,0,0,0,0,0,243.61,60,deaerated 5 wt.% NaCl + 0.01 atm H2S,0.9,7,Potentiodynamic Polarization,0.33,"Melted in the laboratory. The ingots were forged, hot rolled to plates of 5 mm in thickness, and then solution heat treated at 1050 C for 30 min, followed by water quenching",22 Cr Duplex SS,Ground to 600,38,Fe Alloy
132,67.17,21.7,5.51,3.16,0,0.24,0,0.02,0.5,1.7,NA,0,0,0,0,0,0,0,0,0,0,0,0,0,461.75,60,deaerated 5 wt.% NaCl + 0.01 atm H2S,0.9,7,Potentiodynamic Polarization,0.33,"Melted in the laboratory. The ingots were forged, hot rolled to plates of 5 mm in thickness, and then solution heat treated at 1050 C for 30 min, followed by water quenching",22 Cr Duplex SS,Ground to 600,38,Fe Alloy
133,66.91,21.75,5.56,3.3,0,0.14,0,0.02,0.49,1.83,NA,0,0.01,0,0,0,0,0,0,0,0,0,0,0,256.93,60,deaerated 5 wt.% NaCl,0.9,7,Potentiodynamic Polarization,0.33,"Melted in the laboratory. The ingots were forged, hot rolled to plates of 5 mm in thickness, and then solution heat treated at 1050 C for 30 min, followed by water quenching, then 500 C heated for 1 h",22 Cr Duplex SS,Ground to 600,38,Fe Alloy
134,66.91,21.75,5.56,3.3,0,0.14,0,0.02,0.49,1.83,NA,0,0.01,0,0,0,0,0,0,0,0,0,0,0,243.35,60,deaerated 5 wt.% NaCl,0.9,7,Potentiodynamic Polarization,0.33,"Melted in the laboratory. The ingots were forged, hot rolled to plates of 5 mm in thickness, and then solution heat treated at 1050 C for 30 min, followed by water quenching, then 600 C heated for 1 h",22 Cr Duplex SS,Ground to 600,38,Fe Alloy
135,66.91,21.75,5.56,3.3,0,0.14,0,0.02,0.49,1.83,NA,0,0.01,0,0,0,0,0,0,0,0,0,0,0,160.4,60,deaerated 5 wt.% NaCl,0.9,7,Potentiodynamic Polarization,0.33,"Melted in the laboratory. The ingots were forged, hot rolled to plates of 5 mm in thickness, and then solution heat treated at 1050 C for 30 min, followed by water quenching, then 700 C heated for 1 h",22 Cr Duplex SS,Ground to 600,38,Fe Alloy
136,66.91,21.75,5.56,3.3,0,0.14,0,0.02,0.49,1.83,NA,0,0.01,0,0,0,0,0,0,0,0,0,0,0,88.43,60,deaerated 5 wt.% NaCl,0.9,7,Potentiodynamic Polarization,0.33,"Melted in the laboratory. The ingots were forged, hot rolled to plates of 5 mm in thickness, and then solution heat treated at 1050 C for 30 min, followed by water quenching, then 800 C heated for 1 h",22 Cr Duplex SS,Ground to 600,38,Fe Alloy
137,66.91,21.75,5.56,3.3,0,0.14,0,0.02,0.49,1.83,NA,0,0.01,0,0,0,0,0,0,0,0,0,0,0,58.67,60,deaerated 5 wt.% NaCl,0.9,7,Potentiodynamic Polarization,0.33,"Melted in the laboratory. The ingots were forged, hot rolled to plates of 5 mm in thickness, and then solution heat treated at 1050 C for 30 min, followed by water quenching, then 900 C heated for 1 h",22 Cr Duplex SS,Ground to 600,38,Fe Alloy
138,61.68,25.92,5.9,3.19,0,0.2,0,0.03,0.47,0.96,1.62,0.02,0.01,0,0,0,0,0,0,0,0,0,0,0,322,65,3.5 wt.% NaCl,0.62,7,"Potentiodynamic Polarization. Potentiodynamic sweeps in hot 3.5% NaCl solution were carried out at a rate of 1 mV s-1. The tests were carried out in a glass three-electrode cell held in a water bath at 65 °C. In all experiments the rod under test was supported in a holder on the lid of the cell such that the end face just touched the surface of the test solution as described above. The counter electrode was a platinum wire, the reference electrode a saturated calomel electrode (SCE) at the same solution temperature; all potentials are given against the SCE. The potential at which the current density exceeded 50 uA cm-2 was defined as the pitting potential.",1,"annealled at 1020C for 2h, then water quenched",53 wt.% austenite + 47 wt.% ferrite,25 Cr duplex SS UNS S32550,40,Fe Alloy
139,61.68,25.92,5.9,3.19,0,0.2,0,0.03,0.47,0.96,1.62,0.02,0.01,0,0,0,0,0,0,0,0,0,0,0,255,65,3.5 wt.% NaCl,0.62,7,"Potentiodynamic Polarization. Potentiodynamic sweeps in hot 3.5% NaCl solution were carried out at a rate of 1 mV s-1. The tests were carried out in a glass three-electrode cell held in a water bath at 65 °C. In all experiments the rod under test was supported in a holder on the lid of the cell such that the end face just touched the surface of the test solution as described above. The counter electrode was a platinum wire, the reference electrode a saturated calomel electrode (SCE) at the same solution temperature; all potentials are given against the SCE. The potential at which the current density exceeded 50 uA cm-2 was defined as the pitting potential.",1,"annealled at 1060C for 2h, then water quenched",49 wt.% austenite + 51 wt.% ferrite,25 Cr duplex SS UNS S32550,40,Fe Alloy
140,61.68,25.92,5.9,3.19,0,0.2,0,0.03,0.47,0.96,1.62,0.02,0.01,0,0,0,0,0,0,0,0,0,0,0,209,65,3.5 wt.% NaCl,0.62,7,"Potentiodynamic Polarization. Potentiodynamic sweeps in hot 3.5% NaCl solution were carried out at a rate of 1 mV s-1. The tests were carried out in a glass three-electrode cell held in a water bath at 65 °C. In all experiments the rod under test was supported in a holder on the lid of the cell such that the end face just touched the surface of the test solution as described above. The counter electrode was a platinum wire, the reference electrode a saturated calomel electrode (SCE) at the same solution temperature; all potentials are given against the SCE. The potential at which the current density exceeded 50 uA cm-2 was defined as the pitting potential.",1,"annealled at 1100C for 2h, then water quenched",40 wt.% austenite + 60 wt.% ferrite,25 Cr duplex SS UNS S32550,40,Fe Alloy
141,61.68,25.92,5.9,3.19,0,0.2,0,0.03,0.47,0.96,1.62,0.02,0.01,0,0,0,0,0,0,0,0,0,0,0,176,65,3.5 wt.% NaCl,0.62,7,"Potentiodynamic Polarization. Potentiodynamic sweeps in hot 3.5% NaCl solution were carried out at a rate of 1 mV s-1. The tests were carried out in a glass three-electrode cell held in a water bath at 65 °C. In all experiments the rod under test was supported in a holder on the lid of the cell such that the end face just touched the surface of the test solution as described above. The counter electrode was a platinum wire, the reference electrode a saturated calomel electrode (SCE) at the same solution temperature; all potentials are given against the SCE. The potential at which the current density exceeded 50 uA cm-2 was defined as the pitting potential.",1,"annealled at 1140C for 2h, then water quenched",36 wt.% austenite + 64 wt.% ferrite,25 Cr duplex SS UNS S32550,40,Fe Alloy
142,65.89,20.8,11.7,0.22,0,0.03,0,0.05,0.7,0.6,NA,0.01,0.01,0,0,0,0,0,0,0,0,0,0,0,547.7,27,Deaerated (nitrogen purge) 1 N H2SO4 + 0.5 M NaCl,0.5,0,Potentiodynamic Polarization,0.83,"solution-treated (1 h, 1120 C, water quench)",austenite + 7% ferrite,"Cast Duplex CF-Type SS (cast equivalent of AISI 304SS), 9-µm diamond paste surface finish",41,Fe Alloy
143,66.86,20.9,10.5,0.22,0,0.05,0,0.05,0.7,0.7,NA,0.01,0.01,0,0,0,0,0,0,0,0,0,0,0,562.99,27,Deaerated (nitrogen purge) 1 N H2SO4 + 0.5 M NaCl,0.5,0,Potentiodynamic Polarization,0.83,"solution-treated (1 h, 1120 C, water quench)",austenite + 9% ferrite,"Cast Duplex CF-Type SS (cast equivalent of AISI 304SS), 9-µm diamond paste surface finish",41,Fe Alloy
144,68.22,20.8,9.2,0.23,0,0.08,0,0.05,0.7,0.7,NA,0.01,0.01,0,0,0,0,0,0,0,0,0,0,0,625,27,Deaerated (nitrogen purge) 1 N H2SO4 + 0.5 M NaCl,0.5,0,Potentiodynamic Polarization,0.83,"solution-treated (1 h, 1120 C, water quench)",austenite + 10% ferrite,"Cast Duplex CF-Type SS (cast equivalent of AISI 304SS), 9-µm diamond paste surface finish",41,Fe Alloy
145,69.1,21,8,0.23,0,0.1,0,0.05,0.8,0.7,NA,0.01,0.01,0,0,0,0,0,0,0,0,0,0,0,682.64,27,Deaerated (nitrogen purge) 1 N H2SO4 + 0.5 M NaCl,0.5,0,Potentiodynamic Polarization,0.83,"solution-treated (1 h, 1120 C, water quench)",austenite + 15% ferrite,"Cast Duplex CF-Type SS (cast equivalent of AISI 304SS), 9-µm diamond paste surface finish",41,Fe Alloy
146,70.32,20.6,7.4,NA,0,0.17,0,0.02,1.1,0.4,NA,NA,NA,0,0,0,0,0,0,0,0,0,0,0,726.74,27,Deaerated (nitrogen purge) 1 N H2SO4 + 0.5 M NaCl,0.5,0,Potentiodynamic Polarization,0.83,"solution-treated (1 h, 1120 C, water quench)",austenite + 18% ferrite,"Cast Duplex CF-Type SS (cast equivalent of AISI 304SS), 9-µm diamond paste surface finish",41,Fe Alloy
147,70.57,20.5,7.2,NA,0,0.17,0,0.06,1.1,0.4,NA,NA,NA,0,0,0,0,0,0,0,0,0,0,0,765.17,27,Deaerated (nitrogen purge) 1 N H2SO4 + 0.5 M NaCl,0.5,0,Potentiodynamic Polarization,0.83,"solution-treated (1 h, 1120 C, water quench)",austenite + 11% ferrite,"Cast Duplex CF-Type SS (cast equivalent of AISI 304SS), 9-µm diamond paste surface finish",41,Fe Alloy
148,64.23,17.4,13.2,2.57,0,0.16,0,0.02,0.64,1.73,NA,0.02,0.03,0,0,0,0,0,0,0,0,0,0,0,500,NA, deareated (by H2) 1 M HCl,0,0,"Potentiodynamic Polarization. the sample was kept immersed in the experimental solution for 5 min at open-circuit potential (OCP). The anodic potential was increased in steps of 20 mVSCE, and the current readings were recorded after waiting at each set potential for 1 min.",0.33,soution-annealed at 1100C for 20 min and water quenched,NA,"600 grit surface finish, 316LN (UNS S31653), exposed area 3 cm2",45,Fe Alloy
149,64.23,17.4,13.2,2.57,0,0.16,0,0.02,0.64,1.73,NA,0.02,0.03,0,0,0,0,0,0,0,0,0,0,0,720,NA,deareated (by H2) 3 M NaCl,3,7,"Potentiodynamic Polarization. the sample was kept immersed in the experimental solution for 5 min at open-circuit potential (OCP). The anodic potential was increased in steps of 20 mVSCE, and the current readings were recorded after waiting at each set potential for 1 min.",0.33,soution-annealed at 1100C for 20 min and water quenched,NA,"600 grit surface finish, 316LN (UNS S31653), exposed area 3 cm2",45,Fe Alloy
150,64.23,17.4,13.2,2.57,0,0.16,0,0.02,0.64,1.73,NA,0.02,0.03,0,0,0,0,0,0,0,0,0,0,0,500,NA,deareated (by H2) 4 M NaCl,4,7,"Potentiodynamic Polarization. the sample was kept immersed in the experimental solution for 5 min at open-circuit potential (OCP). The anodic potential was increased in steps of 20 mVSCE, and the current readings were recorded after waiting at each set potential for 1 min.",0.33,soution-annealed at 1100C for 20 min and water quenched,NA,"600 grit surface finish, 316LN (UNS S31653), exposed area 3 cm2",45,Fe Alloy
151,64.23,17.4,13.2,2.57,0,0.16,0,0.02,0.64,1.73,NA,0.02,0.03,0,0,0,0,0,0,0,0,0,0,0,350,NA,deareated (by H2) 6.2 M NaCl,6.2,7,"Potentiodynamic Polarization. the sample was kept immersed in the experimental solution for 5 min at open-circuit potential (OCP). The anodic potential was increased in steps of 20 mVSCE, and the current readings were recorded after waiting at each set potential for 1 min.",0.33,soution-annealed at 1100C for 20 min and water quenched,NA,"600 grit surface finish, 316LN (UNS S31653), exposed area 3 cm2",45,Fe Alloy
152,59.39,20.12,20.18,0.01,0.02,0.01,0,0,0.08,0.18,NA,0,0,0,0,0,0,0,0,0,0,0,0,0,239,22,0.1 M HCl + 0.4 M NaCl,0.5,1,"Potentiodynamic Polarization. All solutions used were deaerated with high-purity argon for at least 2 h before analysis. Potentials were measured against a saturated calomel electrode (SCE). Cathodic pretreatments were performed in 0.1 M hydrochloric acid (HCl) for 15 min at –700 mV SCE , while the current was monitored, in order to remove the air-formed oxide film.",1,"0.25 um diamond finish, annealed at 1100C for 3h and water quenched",NA,None,31,Fe Alloy
153,82.37,16.35,0.17,0.02,0,NA,0,0.09,0.32,0.56,0.08,0.03,0.01,0,0,0,0,0,0,0,0,0,0,0,-185,25,Hydrogen-saturated 1 M NaCl,1,7,Potentiodynamic Polarization,0.17,solution-annealed,NA,"AISI 430SS, abraded through 2.0 emery paper",46,Fe Alloy
154,82.37,16.35,0.17,0.02,0,NA,0,0.09,0.32,0.56,0.08,0.03,0.01,0,0,0,0,0,0,0,0,0,0,0,-130,25,Nitrogen-saturated 1 M NaCl,1,7,Potentiodynamic Polarization,0.17,solution-annealed,NA,"AISI 430SS, abraded through 2.0 emery paper",46,Fe Alloy
155,82.37,16.35,0.17,0.02,0,NA,0,0.09,0.32,0.56,0.08,0.03,0.01,0,0,0,0,0,0,0,0,0,0,0,-100,25,Argon-saturated 1 M NaCl,1,7,Potentiodynamic Polarization,0.17,solution-annealed,NA,"AISI 430SS, abraded through 2.0 emery paper",46,Fe Alloy
156,82.37,16.35,0.17,0.02,0,NA,0,0.09,0.32,0.56,0.08,0.03,0.01,0,0,0,0,0,0,0,0,0,0,0,-35,25,Oxygen-saturated 1 M NaCl,1,7,Potentiodynamic Polarization,0.17,solution-annealed,NA,"AISI 430SS, abraded through 2.0 emery paper",46,Fe Alloy
157,71.07,18.1,8.22,0.36,0,NA,0,0.08,0.56,1.33,0.22,0.03,0.03,0,0,0,0,0,0,0,0,0,0,0,-50,25,Hydrogen-saturated 1 M NaCl,1,7,Potentiodynamic Polarization,0.17,solution-annealed,NA,"AISI 304SS, abraded through 2.0 emery paper",46,Fe Alloy
158,71.07,18.1,8.22,0.36,0,NA,0,0.08,0.56,1.33,0.22,0.03,0.03,0,0,0,0,0,0,0,0,0,0,0,-20,25,Nitrogen-saturated 1 M NaCl,1,7,Potentiodynamic Polarization,0.17,solution-annealed,NA,"AISI 304SS, abraded through 2.0 emery paper",46,Fe Alloy
159,71.07,18.1,8.22,0.36,0,NA,0,0.08,0.56,1.33,0.22,0.03,0.03,0,0,0,0,0,0,0,0,0,0,0,50,25,Argon-saturated 1 M NaCl,1,7,Potentiodynamic Polarization,0.17,solution-annealed,NA,"AISI 304SS, abraded through 2.0 emery paper",46,Fe Alloy
160,71.07,18.1,8.22,0.36,0,NA,0,0.08,0.56,1.33,0.22,0.03,0.03,0,0,0,0,0,0,0,0,0,0,0,65,25,Oxygen-saturated 1 M NaCl,1,7,Potentiodynamic Polarization,0.17,solution-annealed,NA,"AISI 304SS, abraded through 2.0 emery paper",46,Fe Alloy
161,63.12,17.95,0.07,0,0,0.03,0,0.02,0.34,18.25,0.2,0.01,0.01,0,0,0,0,0,0,0,0,0,0,0,26.83,NA,"1000 ppm NaCl, pH=5 by acetic acid  ",0.0171,5,"Potentiodynamic Polarization. Before the test, the sample remain in contact with the solution for 30 min. at -0.3 to -0.1 V to passivate or reach equilibrium.",0.19,NA,NA,exposed area 1 cm2,47,Fe Alloy
162,63.16,17.88,0.07,0,0,0.1,0,0.03,0.32,18.2,0.22,0.01,0.01,0,0,0,0,0,0,0,0,0,0,0,49.87,NA,"1000 ppm NaCl, pH=5 by acetic acid  ",0.0171,5,"Potentiodynamic Polarization. Before the test, the sample remain in contact with the solution for 30 min. at -0.3 to -0.1 V to passivate or reach equilibrium.",0.19,NA,NA,exposed area 1 cm2,47,Fe Alloy
163,63.07,17.88,0.07,0,0,0.18,0,0.03,0.38,18.14,0.23,0.01,0.02,0,0,0,0,0,0,0,0,0,0,0,107.73,NA,"1000 ppm NaCl, pH=5 by acetic acid  ",0.0171,5,"Potentiodynamic Polarization. Before the test, the sample remain in contact with the solution for 30 min. at -0.3 to -0.1 V to passivate or reach equilibrium.",0.19,NA,NA,exposed area 1 cm2,47,Fe Alloy
164,62.87,17.88,0.08,0,0,0.33,0,0.03,0.37,18.2,0.22,0.01,0.01,0,0,0,0,0,0,0,0,0,0,0,265.77,NA,"1000 ppm NaCl, pH=5 by acetic acid  ",0.0171,5,"Potentiodynamic Polarization. Before the test, the sample remain in contact with the solution for 30 min. at -0.3 to -0.1 V to passivate or reach equilibrium.",0.19,NA,NA,exposed area 1 cm2,47,Fe Alloy
165,62.78,18.1,0.08,0,0,0.4,0,0.03,0.37,18,0.22,0.01,0.01,0,0,0,0,0,0,0,0,0,0,0,306.39,NA,"1000 ppm NaCl, pH=5 by acetic acid  ",0.0171,5,"Potentiodynamic Polarization. Before the test, the sample remain in contact with the solution for 30 min. at -0.3 to -0.1 V to passivate or reach equilibrium.",0.19,NA,NA,exposed area 1 cm2,47,Fe Alloy
166,63.2,17.83,0.08,0,0,0.52,0,0.04,0.29,17.8,0.22,0.01,0.01,0,0,0,0,0,0,0,0,0,0,0,334.86,NA,"1000 ppm NaCl, pH=5 by acetic acid  ",0.0171,5,"Potentiodynamic Polarization. Before the test, the sample remain in contact with the solution for 30 min. at -0.3 to -0.1 V to passivate or reach equilibrium.",0.19,NA,NA,exposed area 1 cm2,47,Fe Alloy
167,62.04,18.25,0.07,0,0,0.69,0,0.04,0.4,18.25,0.24,0.01,0.01,0,0,0,0,0,0,0,0,0,0,0,398.91,NA,"1000 ppm NaCl, pH=5 by acetic acid  ",0.0171,5,"Potentiodynamic Polarization. Before the test, the sample remain in contact with the solution for 30 min. at -0.3 to -0.1 V to passivate or reach equilibrium.",0.19,NA,NA,exposed area 1 cm2,47,Fe Alloy
168,53.13,20.14,24.75,0.08,0,0.01,0,0,0.53,1.31,0.04,0.01,0,0,0,0,0,0,0,0,0,0,0,0,324.73,40,1 M NaCl,1,7,Potentiodynamic Polarization. Gound to 600 grit at least 18 h before the test,0.33,"denitrided in a hydrogen atmosphere for three days at 1300C quenched. Then annealled at 1100C for 20min, brine quenched",NA,NA,42,Fe Alloy
169,53.06,20.14,24.75,0.08,0,0.06,0,0.01,0.53,1.31,0.04,0.01,0,0,0,0,0,0,0,0,0,0,0,0,424.28,40,1 M NaCl,1,7,Potentiodynamic Polarization. Gound to 600 grit at least 18 h before the test,0.33,"annealled at 1100C for 20min, brine quenched",NA,NA,42,Fe Alloy
170,52.89,20.03,24.87,0.04,0,0.13,0,0.01,0.55,1.43,0.04,0.01,0,0,0,0,0,0,0,0,0,0,0,0,491,40,1 M NaCl,1,7,Potentiodynamic Polarization. Gound to 600 grit at least 18 h before the test,0.33,"annealled at 1100C for 20min, brine quenched",NA,NA,42,Fe Alloy
171,52.88,19.96,24.9,0.04,0,0.18,0,0.01,0.55,1.43,0.04,0.01,0,0,0,0,0,0,0,0,0,0,0,0,664.19,40,1 M NaCl,1,7,Potentiodynamic Polarization. Gound to 600 grit at least 18 h before the test,0.33,"annealled at 1100C for 20min, brine quenched",NA,NA,42,Fe Alloy
172,48.76,19.85,24.86,4.5,0,0.02,0,0,0.54,1.42,0.04,0.01,0,0,0,0,0,0,0,0,0,0,0,0,441.12,75,1 M NaCl,1,7,Potentiodynamic Polarization. Gound to 600 grit at least 18 h before the test,0.33,"denitrided in a hydrogen atmosphere for three days at 1300C quenched. Then annealled at 1100C for 20min, brine quenched",NA,NA,42,Fe Alloy
173,48.7,19.85,24.86,4.5,0,0.06,0,0.02,0.54,1.42,0.04,0.01,0,0,0,0,0,0,0,0,0,0,0,0,443.98,75,1 M NaCl,1,7,Potentiodynamic Polarization. Gound to 600 grit at least 18 h before the test,0.33,"annealled at 1100C for 20min, brine quenched",NA,NA,42,Fe Alloy
174,48.49,19.87,24.95,4.55,0,0.13,0,0.02,0.49,1.45,0.04,0.01,0,0,0,0,0,0,0,0,0,0,0,0,589.29,75,1 M NaCl,1,7,Potentiodynamic Polarization. Gound to 600 grit at least 18 h before the test,0.33,"annealled at 1100C for 20min, brine quenched",NA,NA,42,Fe Alloy
175,48.33,19.83,24.99,4.59,0,0.21,0,0.01,0.54,1.44,0.04,0.01,0,0,0,0,0,0,0,0,0,0,0,0,751.98,75,1 M NaCl,1,7,Potentiodynamic Polarization. Gound to 600 grit at least 18 h before the test,0.33,"annealled at 1100C for 20min, brine quenched",NA,NA,42,Fe Alloy
176,52.21,20.06,25.58,0.01,0,NA,0,0.05,0.54,1.53,NA,0.01,0.01,0,0,0,0,0,0,0,0,0,0,0,0,25,1N HCl,1,0,Potentiodynamic Polarization,0.42,NA,NA,None,57,Fe Alloy
177,51.04,19.99,25.88,1.05,0,NA,0,0.06,0.48,1.48,NA,0.01,0.01,0,0,0,0,0,0,0,0,0,0,0,0,25,1N HCl,1,0,Potentiodynamic Polarization,0.42,NA,NA,None,57,Fe Alloy
178,49.28,20.16,25.52,2.97,0,NA,0,0.06,0.52,1.47,NA,0.01,0.01,0,0,0,0,0,0,0,0,0,0,0,850,25,1N HCl,1,0,Potentiodynamic Polarization,0.42,NA,NA,None,57,Fe Alloy
179,47.34,19.96,25.66,5.06,0,NA,0,0.06,0.46,1.44,NA,0.01,0.01,0,0,0,0,0,0,0,0,0,0,0,850,25,1N HCl,1,0,Potentiodynamic Polarization,0.42,NA,NA,None,57,Fe Alloy
180,0,100,0,0,0,NA,0,NA,NA,NA,NA,NA,NA,0,0,0,0,0,0,0,0,0,0,0,830,25,1N HCl,1,0,Potentiodynamic Polarization,0.42,NA,NA,None,57,Other
181,0,0,100,0,0,NA,0,NA,NA,NA,NA,NA,NA,0,0,0,0,0,0,0,0,0,0,0,-150,25,1N HCl,1,0,Potentiodynamic Polarization,0.42,NA,NA,None,57,Other
182,55,20,25,0,0,NA,0,NA,NA,NA,NA,NA,NA,0,0,0,0,0,0,0,0,0,0,0,0,25,1N HCl,1,0,Potentiodynamic Polarization,0.42,NA,NA,None,57,Fe Alloy
183,50,20,25,5,0,NA,0,NA,NA,NA,NA,NA,NA,0,0,0,0,0,0,0,0,0,0,0,850,25,1N HCl,1,0,Potentiodynamic Polarization,0.42,NA,NA,None,57,Fe Alloy
184,85,15,0,0,0,NA,0,NA,NA,NA,NA,NA,NA,0,0,0,0,0,0,0,0,0,0,0,-100,25,1N HCl,1,0,Potentiodynamic Polarization,0.42,NA,NA,None,57,Fe Alloy
185,80,20,0,0,0,NA,0,NA,NA,NA,NA,NA,NA,0,0,0,0,0,0,0,0,0,0,0,-100,25,1N HCl,1,0,Potentiodynamic Polarization,0.42,NA,NA,None,57,Fe Alloy
186,77,23,0,0,0,NA,0,NA,NA,NA,NA,NA,NA,0,0,0,0,0,0,0,0,0,0,0,180,25,1N HCl,1,0,Potentiodynamic Polarization,0.42,NA,NA,None,57,Fe Alloy
187,72,28,0,0,0,NA,0,NA,NA,NA,NA,NA,NA,0,0,0,0,0,0,0,0,0,0,0,910,25,1N HCl,1,0,Potentiodynamic Polarization,0.42,NA,NA,None,57,Fe Alloy
188,70,30,0,0,0,NA,0,NA,NA,NA,NA,NA,NA,0,0,0,0,0,0,0,0,0,0,0,900,25,1N HCl,1,0,Potentiodynamic Polarization,0.42,NA,NA,None,57,Fe Alloy
189,60,40,0,0,0,NA,0,NA,NA,NA,NA,NA,NA,0,0,0,0,0,0,0,0,0,0,0,900,25,1N HCl,1,0,Potentiodynamic Polarization,0.42,NA,NA,None,57,Fe Alloy
190,40,60,0,0,0,NA,0,NA,NA,NA,NA,NA,NA,0,0,0,0,0,0,0,0,0,0,0,910,25,1N HCl,1,0,Potentiodynamic Polarization,0.42,NA,NA,None,57,Fe Alloy
191,30,70,0,0,0,NA,0,NA,NA,NA,NA,NA,NA,0,0,0,0,0,0,0,0,0,0,0,850,25,1N HCl,1,0,Potentiodynamic Polarization,0.42,NA,NA,None,57,Other
192,96,0,0,4,0,NA,0,NA,NA,NA,NA,NA,NA,0,0,0,0,0,0,0,0,0,0,0,1500,25,1N H2SO4,0,0,Potentiodynamic Polarization,0.42,NA,NA,None,57,Fe Alloy
193,92,0,0,8,0,NA,0,NA,NA,NA,NA,NA,NA,0,0,0,0,0,0,0,0,0,0,0,1550,25,1N H2SO4,0,0,Potentiodynamic Polarization,0.42,NA,NA,None,57,Fe Alloy
194,90,0,0,10,0,NA,0,NA,NA,NA,NA,NA,NA,0,0,0,0,0,0,0,0,0,0,0,1550,25,1N H2SO4,0,0,Potentiodynamic Polarization,0.42,NA,NA,None,57,Fe Alloy
195,80,0,0,20,0,NA,0,NA,NA,NA,NA,NA,NA,0,0,0,0,0,0,0,0,0,0,0,1550,25,1N H2SO4,0,0,Potentiodynamic Polarization,0.42,NA,NA,None,57,Fe Alloy
196,41,0,0,59,0,NA,0,NA,NA,NA,NA,NA,NA,0,0,0,0,0,0,0,0,0,0,0,1600,25,1N H2SO4,0,0,Potentiodynamic Polarization,0.42,NA,NA,None,57,Fe Alloy
197,65,5,25,5,0,NA,0,NA,NA,NA,NA,NA,NA,0,0,0,0,0,0,0,0,0,0,0,-310,25,1N HCl,1,0,Potentiodynamic Polarization,0.42,NA,NA,None,57,Fe Alloy
198,60,10,25,5,0,NA,0,NA,NA,NA,NA,NA,NA,0,0,0,0,0,0,0,0,0,0,0,250,25,1N HCl,1,0,Potentiodynamic Polarization,0.42,NA,NA,None,57,Fe Alloy
199,56,14,25,5,0,NA,0,NA,NA,NA,NA,NA,NA,0,0,0,0,0,0,0,0,0,0,0,350,25,1N HCl,1,0,Potentiodynamic Polarization,0.42,NA,NA,None,57,Fe Alloy
200,53,17,25,5,0,NA,0,NA,NA,NA,NA,NA,NA,0,0,0,0,0,0,0,0,0,0,0,400,25,1N HCl,1,0,Potentiodynamic Polarization,0.42,NA,NA,None,57,Fe Alloy
201,50,20,25,5,0,NA,0,NA,NA,NA,NA,NA,NA,0,0,0,0,0,0,0,0,0,0,0,880,25,1N HCl,1,0,Potentiodynamic Polarization,0.42,NA,NA,None,57,Fe Alloy
202,75.59,24.3,0,0.06,NA,NA,0,NA,0.04,0,NA,NA,0.01,0,0,0,0,0,0,0,0,0,0,0,497,25,0.1M H2SO4 + 0.4 M Na2SO4,0,0.7,Potentiodynamic Polarization,NA,1300C 58h,NA,None,58,Fe Alloy
203,64.66,24.3,0,10.9,0.02,NA,0,NA,NA,0.12,NA,NA,0.01,0,0,0,0,0,0,0,0,0,0,0,895,25,0.1M H2SO4 + 0.4 M Na2SO4,0,0.7,Potentiodynamic Polarization,NA,1300C 58h,NA,None,58,Fe Alloy
204,75.59,24.3,0,0.06,NA,NA,0,NA,0.04,0,NA,NA,0.01,0,0,0,0,0,0,0,0,0,0,0,1056,25,0.1M H2SO4 + 0.4M Na2SO4 + 0.12M NaCl,0.12,0.7,Potentiodynamic Polarization,NA,1300C 58h,NA,None,58,Fe Alloy
205,64.66,24.3,0,10.9,0.02,NA,0,NA,NA,0.12,NA,NA,0.01,0,0,0,0,0,0,0,0,0,0,0,856,25,0.1M H2SO4 + 0.4M Na2SO4 + 0.12M NaCl,0.12,0.7,Potentiodynamic Polarization,NA,1300C 58h,NA,None,58,Fe Alloy
206,76,24,0,0,0,0,0,NA,NA,NA,NA,NA,NA,0,0,0,0,0,0,0,0,0,0,0,884.3,65,Deaerated 0.1 M H2SO4 + 0.4M Na2SO4,0,0.7,"Potentiostatic Polarization at different potentials. The working electrode was a rotating disk, the rotation rate was 3000 rpm in all experiments.",NA,NA,NA,Since no chloride ion was present. The breakdown potential measured was likely due to transpassive dissolution. The alloys were mecanically polished and cathodically prepolarised before an experiment. The polarisation experiments were carried out in absence of air by applying a constant potential for three hours.,59,Fe Alloy
207,76,24,0,0,0,0,0,NA,NA,NA,NA,NA,NA,0,0,0,0,0,0,0,0,0,0,0,487.5,65,Deaerated 0.1 M H2SO4 + 0.4M Na2SO4 + 0.12 M NaCl,0.12,0.7,"Potentiostatic Polarization at different potentials. The working electrode was a rotating disk, the rotation rate was 3000 rpm in all experiments.",NA,NA,NA,The alloys were mecanically polished and cathodically prepolarised before an experiment. The polarisation experiments were carried out in absence of air by applying a constant potential for three hours.,59,Fe Alloy
208,59.31,20.12,20.18,0.01,0.02,0.01,0,0,0.08,0.18,NA,0,0.08,0,0,0,0,0,0,0,0,0,0,0,549.6,22,Deaerated 0.1M HCl + 0.4M NaCl,0.5,1,Potentiodynamic Polarization. The specimens were activated at the cathodic potential of 2700 mV saturated calomel electrode (SCE) for 10 min.,1,NA,NA,"Specimens, with an area of 0.95 cm2, were pretreated by grinding on emery paper down to 600 grit, polished with diamond paste to 1 mm, ultrasonically cleaned in ethanol, and dried in hot air. The electrolyte was deaerated by Ar bubbling for 2 h before exposure.",61,Fe Alloy
209,71.72,19.2,9,0,0,0,0,0.05,NA,NA,NA,NA,0.03,0,0,0,0,0,0,0,0,0,0,0,-50,25, deaerated 0.3M NaCl (pH 5.4),0.3,5.4,"Potentiodynamic Polarization. Before athe test, specimens were cathodically polarized at - 1.150 V(SCE) for 15 min to reduce the polish-formed film.",1,annealed at 1100 C for 3 h followed by a water quench,NA,"0.25 um diamond polish finish, cathodically polarized at - 1.150 V(SCE) for 15 min to reduce the polish-formed film",63,Fe Alloy
210,71.72,19.2,9,0,0,0,0,0.05,NA,NA,NA,NA,0.03,0,0,0,0,0,0,0,0,0,0,0,525,25,deaerated 0.3M NaCl (pH 9.0),0.3,9,"Potentiodynamic Polarization. Before athe test, specimens were cathodically polarized at - 1.150 V(SCE) for 15 min to reduce the polish-formed film.",1,annealed at 1100 C for 3 h followed by a water quench,NA,"0.25 um diamond polish finish, cathodically polarized at - 1.150 V(SCE) for 15 min to reduce the polish-formed film",63,Fe Alloy
211,72.1,17.6,10.3,0,0,NA,0,NA,NA,NA,NA,NA,NA,0,0,0,0,0,0,0,0,0,0,0,507.01,0, 0.1N NaCl ,0.1,7,"Potentiostatic Polarization, Potentiostatic polarization curves were obtained at 25°C and at 0°C in N,-saturated 0.1N NaCl and O*lN NaBr. The electrode totally immersed was first polarized in the least noble passive region for 15min, then the potential was moved in the noble direction 50mV every Smin until the pitting potential was approximated and the current showed a marked increase. This was followed by longer-time runs of 12-15h at a single potential in the neighbourhood of the critical potential in order to establish the steady state value. The least noble potential at which the current did not continuously increase with time and at which no pits could be observed under a low power microscope was taken as the final value. ",0.17,"Alloys were prepared by vacuum melting in dense alumina crucibles decarburized electrolytic Fe, electrolytic Cr and carbonyl Ni, the latter supplied by courtesy of the International Nickel Company. Re containing 15 ppm Fe but less than I ppm of any other detectable impurity was supplied by courtesy of Ledgemont Laboratory,Kennecott Copper Corporation. The melt was cast in a purified argon atmosphere by drawing into 7mm dia. Vycor tubes and quenching in water. The alloys were homogenized at 1050°C for 17h, swaged to 0.4cm diameter rods, annealed at 1050°C and water quenched. ",NA,"The electrode totally immersed was first polarized in the least noble passive region for 15min, then the potential was moved in the noble direction 50mV every 5min until the pitting potential was approximated and the current showed a marked increase.",81,Fe Alloy
212,72.4,17.4,10.2,0,0,NA,0,NA,NA,NA,NA,NA,NA,0,0,0,0,0,0,0,0,0,0,0,458.43,0, 0.1N NaCl ,0.1,7,"Potentiostatic Polarization, Potentiostatic polarization curves were obtained at 25°C and at 0°C in N,-saturated 0.1N NaCl and O*lN NaBr. The electrode totally immersed was first polarized in the least noble passive region for 15min, then the potential was moved in the noble direction 50mV every Smin until the pitting potential was approximated and the current showed a marked increase. This was followed by longer-time runs of 12-15h at a single potential in the neighbourhood of the critical potential in order to establish the steady state value. The least noble potential at which the current did not continuously increase with time and at which no pits could be observed under a low power microscope was taken as the final value. ",0.17,"Alloys were prepared by vacuum melting in dense alumina crucibles decarburized electrolytic Fe, electrolytic Cr and carbonyl Ni, the latter supplied by courtesy of the International Nickel Company. Re containing 15 ppm Fe but less than I ppm of any other detectable impurity was supplied by courtesy of Ledgemont Laboratory,Kennecott Copper Corporation. The melt was cast in a purified argon atmosphere by drawing into 7mm dia. Vycor tubes and quenching in water. The alloys were homogenized at 1050°C for 17h, swaged to 0.4cm diameter rods, annealed at 1050°C and water quenched. ",NA,"The electrode totally immersed was first polarized in the least noble passive region for 15min, then the potential was moved in the noble direction 50mV every 5min until the pitting potential was approximated and the current showed a marked increase.",81,Fe Alloy
