Repository: akshatshaw/Case-Study

File: Code/pit_clean_2.csv (part 4 of 14)
Fe,Cr,Ni,Mo,W,N,Nb,C,Si,Mn,Cu,P,S,Al,V,Ta,Re,Ce,Ti,Co,B,Mg,Y,Gd,"Epit, mV (SCE)",Test Temp (C),Test Solution,[Cl-] M,pH,Test Method,Scan Rate mV/s,Heat treatment,Microstructures,Comments,Material class
50.0,20.0,25.0,5.0,0.0,0.0,0.0,0.0,0.0,0.0,0.0,0.0,0.0,0.0,0.0,0.0,0.0,0.0,0.0,0.0,0.0,0.0,0.0,0.0,880.0,25.0,1N HCl,1.0,0.0,Potentiodynamic Polarization,0.42,Not Available,Not Available,Not Available,1
75.59,24.3,0.0,0.06,0.0,0.0,0.0,0.0,0.04,0.0,0.0,0.0,0.01,0.0,0.0,0.0,0.0,0.0,0.0,0.0,0.0,0.0,0.0,0.0,497.0,25.0,0.1M H2SO4 + 0.4 M Na2SO4,0.0,0.7,Potentiodynamic Polarization,0.42598915662650605,1300C 58h,Not Available,Not Available,1
64.66,24.3,0.0,10.9,0.02,0.0,0.0,0.0,0.0,0.12,0.0,0.0,0.01,0.0,0.0,0.0,0.0,0.0,0.0,0.0,0.0,0.0,0.0,0.0,895.0,25.0,0.1M H2SO4 + 0.4 M Na2SO4,0.0,0.7,Potentiodynamic Polarization,0.42598915662650605,1300C 58h,Not Available,Not Available,1
75.59,24.3,0.0,0.06,0.0,0.0,0.0,0.0,0.04,0.0,0.0,0.0,0.01,0.0,0.0,0.0,0.0,0.0,0.0,0.0,0.0,0.0,0.0,0.0,1056.0,25.0,0.1M H2SO4 + 0.4M Na2SO4 + 0.12M NaCl,0.12,0.7,Potentiodynamic Polarization,0.42598915662650605,1300C 58h,Not Available,Not Available,1
64.66,24.3,0.0,10.9,0.02,0.0,0.0,0.0,0.0,0.12,0.0,0.0,0.01,0.0,0.0,0.0,0.0,0.0,0.0,0.0,0.0,0.0,0.0,0.0,856.0,25.0,0.1M H2SO4 + 0.4M Na2SO4 + 0.12M NaCl,0.12,0.7,Potentiodynamic Polarization,0.42598915662650605,1300C 58h,Not Available,Not Available,1
76.0,24.0,0.0,0.0,0.0,0.0,0.0,0.0,0.0,0.0,0.0,0.0,0.0,0.0,0.0,0.0,0.0,0.0,0.0,0.0,0.0,0.0,0.0,0.0,884.3,65.0,Deaerated 0.1 M H2SO4 + 0.4M Na2SO4,0.0,0.7,"Potentiostatic Polarization at different potentials. The working electrode was a rotating disk, the rotation rate was 3000 rpm in all experiments.",0.42598915662650605,Not Available,Not Available,Since no chloride ion was present. The breakdown potential measured was likely due to transpassive dissolution. The alloys were mecanically polished and cathodically prepolarised before an experiment. The polarisation experiments were carried out in absence of air by applying a constant potential for three hours.,1
76.0,24.0,0.0,0.0,0.0,0.0,0.0,0.0,0.0,0.0,0.0,0.0,0.0,0.0,0.0,0.0,0.0,0.0,0.0,0.0,0.0,0.0,0.0,0.0,487.5,65.0,Deaerated 0.1 M H2SO4 + 0.4M Na2SO4 + 0.12 M NaCl,0.12,0.7,"Potentiostatic Polarization at different potentials. The working electrode was a rotating disk, the rotation rate was 3000 rpm in all experiments.",0.42598915662650605,Not Available,Not Available,The alloys were mecanically polished and cathodically prepolarised before an experiment. The polarisation experiments were carried out in absence of air by applying a constant potential for three hours.,1
59.31,20.12,20.18,0.01,0.02,0.01,0.0,0.0,0.08,0.18,0.0,0.0,0.08,0.0,0.0,0.0,0.0,0.0,0.0,0.0,0.0,0.0,0.0,0.0,549.6,22.0,Deaerated 0.1M HCl + 0.4M NaCl,0.5,1.0,Potentiodynamic Polarization. The specimens were activated at the cathodic potential of 2700 mV saturated calomel electrode (SCE) for 10 min.,1.0,Not Available,Not Available,"Specimens, with an area of 0.95 cm2, were pretreated by grinding on emery paper down to 600 grit, polished with diamond paste to 1 mm, ultrasonically cleaned in ethanol, and dried in hot air. The electrolyte was deaerated by Ar bubbling for 2 h before exposure.",1
71.72,19.2,9.0,0.0,0.0,0.0,0.0,0.05,0.0,0.0,0.0,0.0,0.03,0.0,0.0,0.0,0.0,0.0,0.0,0.0,0.0,0.0,0.0,0.0,-50.0,25.0,deaerated 0.3M NaCl (pH 5.4),0.3,5.4,"Potentiodynamic Polarization. Before athe test, specimens were cathodically polarized at - 1.150 V(SCE) for 15 min to reduce the polish-formed film.",1.0,annealed at 1100 C for 3 h followed by a water quench,Not Available,"0.25 um diamond polish finish, cathodically polarized at - 1.150 V(SCE) for 15 min to reduce the polish-formed film",1
71.72,19.2,9.0,0.0,0.0,0.0,0.0,0.05,0.0,0.0,0.0,0.0,0.03,0.0,0.0,0.0,0.0,0.0,0.0,0.0,0.0,0.0,0.0,0.0,525.0,25.0,deaerated 0.3M NaCl (pH 9.0),0.3,9.0,"Potentiodynamic Polarization. Before athe test, specimens were cathodically polarized at - 1.150 V(SCE) for 15 min to reduce the polish-formed film.",1.0,annealed at 1100 C for 3 h followed by a water quench,Not Available,"0.25 um diamond polish finish, cathodically polarized at - 1.150 V(SCE) for 15 min to reduce the polish-formed film",1
72.1,17.6,10.3,0.0,0.0,0.0,0.0,0.0,0.0,0.0,0.0,0.0,0.0,0.0,0.0,0.0,0.0,0.0,0.0,0.0,0.0,0.0,0.0,0.0,507.01,0.0,0.1N NaCl,0.1,7.0,"Potentiostatic Polarization, Potentiostatic polarization curves were obtained at 25°C and at 0°C in N,-saturated 0.1N NaCl and O*lN NaBr. The electrode totally immersed was first polarized in the least noble passive region for 15min, then the potential was moved in the noble direction 50mV every Smin until the pitting potential was approximated and the current showed a marked increase. This was followed by longer-time runs of 12-15h at a single potential in the neighbourhood of the critical potential in order to establish the steady state value. The least noble potential at which the current did not continuously increase with time and at which no pits could be observed under a low power microscope was taken as the final value. ",0.17,"Alloys were prepared by vacuum melting in dense alumina crucibles decarburized electrolytic Fe, electrolytic Cr and carbonyl Ni, the latter supplied by courtesy of the International Nickel Company. Re containing 15 ppm Fe but less than I ppm of any other detectable impurity was supplied by courtesy of Ledgemont Laboratory,Kennecott Copper Corporation. The melt was cast in a purified argon atmosphere by drawing into 7mm dia. Vycor tubes and quenching in water. The alloys were homogenized at 1050°C for 17h, swaged to 0.4cm diameter rods, annealed at 1050°C and water quenched. ",Not Available,"The electrode totally immersed was first polarized in the least noble passive region for 15min, then the potential was moved in the noble direction 50mV every 5min until the pitting potential was approximated and the current showed a marked increase.",1
72.4,17.4,10.2,0.0,0.0,0.0,0.0,0.0,0.0,0.0,0.0,0.0,0.0,0.0,0.0,0.0,0.0,0.0,0.0,0.0,0.0,0.0,0.0,0.0,458.43,0.0,0.1N NaCl,0.1,7.0,"Potentiostatic Polarization, Potentiostatic polarization curves were obtained at 25°C and at 0°C in N,-saturated 0.1N NaCl and O*lN NaBr. The electrode totally immersed was first polarized in the least noble passive region for 15min, then the potential was moved in the noble direction 50mV every Smin until the pitting potential was approximated and the current showed a marked increase. This was followed by longer-time runs of 12-15h at a single potential in the neighbourhood of the critical potential in order to establish the steady state value. The least noble potential at which the current did not continuously increase with time and at which no pits could be observed under a low power microscope was taken as the final value. ",0.17,"Alloys were prepared by vacuum melting in dense alumina crucibles decarburized electrolytic Fe, electrolytic Cr and carbonyl Ni, the latter supplied by courtesy of the International Nickel Company. Re containing 15 ppm Fe but less than I ppm of any other detectable impurity was supplied by courtesy of Ledgemont Laboratory,Kennecott Copper Corporation. The melt was cast in a purified argon atmosphere by drawing into 7mm dia. Vycor tubes and quenching in water. The alloys were homogenized at 1050°C for 17h, swaged to 0.4cm diameter rods, annealed at 1050°C and water quenched. ",Not Available,"The electrode totally immersed was first polarized in the least noble passive region for 15min, then the potential was moved in the noble direction 50mV every 5min until the pitting potential was approximated and the current showed a marked increase.",1
72.2,17.8,10.0,0.0,0.0,0.0,0.0,0.0,0.0,0.0,0.0,0.0,0.0,0.0,0.0,0.0,0.0,0.0,0.0,0.0,0.0,0.0,0.0,0.0,431.71,0.0,0.1N NaCl,0.1,7.0,"Potentiostatic Polarization, Potentiostatic polarization curves were obtained at 25°C and at 0°C in N,-saturated 0.1N NaCl and O*lN NaBr. The electrode totally immersed was first polarized in the least noble passive region for 15min, then the potential was moved in the noble direction 50mV every Smin until the pitting potential was approximated and the current showed a marked increase. This was followed by longer-time runs of 12-15h at a single potential in the neighbourhood of the critical potential in order to establish the steady state value. The least noble potential at which the current did not continuously increase with time and at which no pits could be observed under a low power microscope was taken as the final value. ",0.17,"Alloys were prepared by vacuum melting in dense alumina crucibles decarburized electrolytic Fe, electrolytic Cr and carbonyl Ni, the latter supplied by courtesy of the International Nickel Company. Re containing 15 ppm Fe but less than I ppm of any other detectable impurity was supplied by courtesy of Ledgemont Laboratory,Kennecott Copper Corporation. The melt was cast in a purified argon atmosphere by drawing into 7mm dia. Vycor tubes and quenching in water. The alloys were homogenized at 1050°C for 17h, swaged to 0.4cm diameter rods, annealed at 1050°C and water quenched. ",Not Available,"The electrode totally immersed was first polarized in the least noble passive region for 15min, then the potential was moved in the noble direction 50mV every 5min until the pitting potential was approximated and the current showed a marked increase.",1
72.1,17.6,10.3,0.0,0.0,0.0,0.0,0.0,0.0,0.0,0.0,0.0,0.0,0.0,0.0,0.0,0.0,0.0,0.0,0.0,0.0,0.0,0.0,0.0,112.28,25.0,0.1N NaCl,0.1,7.0,"Potentiostatic Polarization, Potentiostatic polarization curves were obtained at 25°C and at 0°C in N,-saturated 0.1N NaCl and O*lN NaBr. The electrode totally immersed was first polarized in the least noble passive region for 15min, then the potential was moved in the noble direction 50mV every Smin until the pitting potential was approximated and the current showed a marked increase. This was followed by longer-time runs of 12-15h at a single potential in the neighbourhood of the critical potential in order to establish the steady state value. The least noble potential at which the current did not continuously increase with time and at which no pits could be observed under a low power microscope was taken as the final value. ",0.17,"Alloys were prepared by vacuum melting in dense alumina crucibles decarburized electrolytic Fe, electrolytic Cr and carbonyl Ni, the latter supplied by courtesy of the International Nickel Company. Re containing 15 ppm Fe but less than I ppm of any other detectable impurity was supplied by courtesy of Ledgemont Laboratory,Kennecott Copper Corporation. The melt was cast in a purified argon atmosphere by drawing into 7mm dia. Vycor tubes and quenching in water. The alloys were homogenized at 1050°C for 17h, swaged to 0.4cm diameter rods, annealed at 1050°C and water quenched. ",Not Available,"The electrode totally immersed was first polarized in the least noble passive region for 15min, then the potential was moved in the noble direction 50mV every 5min until the pitting potential was approximated and the current showed a marked increase.",1
72.4,17.4,10.2,0.0,0.0,0.0,0.0,0.0,0.0,0.0,0.0,0.0,0.0,0.0,0.0,0.0,0.0,0.0,0.0,0.0,0.0,0.0,0.0,0.0,132.92,25.0,0.1N NaCl,0.1,7.0,"Potentiostatic Polarization, Potentiostatic polarization curves were obtained at 25°C and at 0°C in N,-saturated 0.1N NaCl and O*lN NaBr. The electrode totally immersed was first polarized in the least noble passive region for 15min, then the potential was moved in the noble direction 50mV every Smin until the pitting potential was approximated and the current showed a marked increase. This was followed by longer-time runs of 12-15h at a single potential in the neighbourhood of the critical potential in order to establish the steady state value. The least noble potential at which the current did not continuously increase with time and at which no pits could be observed under a low power microscope was taken as the final value. ",0.17,"Alloys were prepared by vacuum melting in dense alumina crucibles decarburized electrolytic Fe, electrolytic Cr and carbonyl Ni, the latter supplied by courtesy of the International Nickel Company. Re containing 15 ppm Fe but less than I ppm of any other detectable impurity was supplied by courtesy of Ledgemont Laboratory,Kennecott Copper Corporation. The melt was cast in a purified argon atmosphere by drawing into 7mm dia. Vycor tubes and quenching in water. The alloys were homogenized at 1050°C for 17h, swaged to 0.4cm diameter rods, annealed at 1050°C and water quenched. ",Not Available,"The electrode totally immersed was first polarized in the least noble passive region for 15min, then the potential was moved in the noble direction 50mV every 5min until the pitting potential was approximated and the current showed a marked increase.",1
72.2,17.8,10.0,0.0,0.0,0.0,0.0,0.0,0.0,0.0,0.0,0.0,0.0,0.0,0.0,0.0,0.0,0.0,0.0,0.0,0.0,0.0,0.0,0.0,340.62,25.0,0.1N NaCl,0.1,7.0,"Potentiostatic Polarization, Potentiostatic polarization curves were obtained at 25°C and at 0°C in N,-saturated 0.1N NaCl and O*lN NaBr. The electrode totally immersed was first polarized in the least noble passive region for 15min, then the potential was moved in the noble direction 50mV every Smin until the pitting potential was approximated and the current showed a marked increase. This was followed by longer-time runs of 12-15h at a single potential in the neighbourhood of the critical potential in order to establish the steady state value. The least noble potential at which the current did not continuously increase with time and at which no pits could be observed under a low power microscope was taken as the final value. ",0.17,"Alloys were prepared by vacuum melting in dense alumina crucibles decarburized electrolytic Fe, electrolytic Cr and carbonyl Ni, the latter supplied by courtesy of the International Nickel Company. Re containing 15 ppm Fe but less than I ppm of any other detectable impurity was supplied by courtesy of Ledgemont Laboratory,Kennecott Copper Corporation. The melt was cast in a purified argon atmosphere by drawing into 7mm dia. Vycor tubes and quenching in water. The alloys were homogenized at 1050°C for 17h, swaged to 0.4cm diameter rods, annealed at 1050°C and water quenched. ",Not Available,"The electrode totally immersed was first polarized in the least noble passive region for 15min, then the potential was moved in the noble direction 50mV every 5min until the pitting potential was approximated and the current showed a marked increase.",1
72.1,17.6,10.3,0.0,0.0,0.0,0.0,0.0,0.0,0.0,0.0,0.0,0.0,0.0,0.0,0.0,0.0,0.0,0.0,0.0,0.0,0.0,0.0,0.0,297.24,25.0,0.1N NaBr,0.0,7.0,"Potentiostatic Polarization, Potentiostatic polarization curves were obtained at 25°C and at 0°C in N,-saturated 0.1N NaCl and O*lN NaBr. The electrode totally immersed was first polarized in the least noble passive region for 15min, then the potential was moved in the noble direction 50mV every Smin until the pitting potential was approximated and the current showed a marked increase. This was followed by longer-time runs of 12-15h at a single potential in the neighbourhood of the critical potential in order to establish the steady state value. The least noble potential at which the current did not continuously increase with time and at which no pits could be observed under a low power microscope was taken as the final value. ",0.17,"Alloys were prepared by vacuum melting in dense alumina crucibles decarburized electrolytic Fe, electrolytic Cr and carbonyl Ni, the latter supplied by courtesy of the International Nickel Company. Re containing 15 ppm Fe but less than I ppm of any other detectable impurity was supplied by courtesy of Ledgemont Laboratory,Kennecott Copper Corporation. The melt was cast in a purified argon atmosphere by drawing into 7mm dia. Vycor tubes and quenching in water. The alloys were homogenized at 1050°C for 17h, swaged to 0.4cm diameter rods, annealed at 1050°C and water quenched. ",Not Available,"The electrode totally immersed was first polarized in the least noble passive region for 15min, then the potential was moved in the noble direction 50mV every 5min until the pitting potential was approximated and the current showed a marked increase.",1
72.4,17.4,10.2,0.0,0.0,0.0,0.0,0.0,0.0,0.0,0.0,0.0,0.0,0.0,0.0,0.0,0.0,0.0,0.0,0.0,0.0,0.0,0.0,0.0,306.82,25.0,0.1N NaBr,0.0,7.0,"Potentiostatic Polarization, Potentiostatic polarization curves were obtained at 25°C and at 0°C in N,-saturated 0.1N NaCl and O*lN NaBr. The electrode totally immersed was first polarized in the least noble passive region for 15min, then the potential was moved in the noble direction 50mV every Smin until the pitting potential was approximated and the current showed a marked increase. This was followed by longer-time runs of 12-15h at a single potential in the neighbourhood of the critical potential in order to establish the steady state value. The least noble potential at which the current did not continuously increase with time and at which no pits could be observed under a low power microscope was taken as the final value. ",0.17,"Alloys were prepared by vacuum melting in dense alumina crucibles decarburized electrolytic Fe, electrolytic Cr and carbonyl Ni, the latter supplied by courtesy of the International Nickel Company. Re containing 15 ppm Fe but less than I ppm of any other detectable impurity was supplied by courtesy of Ledgemont Laboratory,Kennecott Copper Corporation. The melt was cast in a purified argon atmosphere by drawing into 7mm dia. Vycor tubes and quenching in water. The alloys were homogenized at 1050°C for 17h, swaged to 0.4cm diameter rods, annealed at 1050°C and water quenched. ",Not Available,"The electrode totally immersed was first polarized in the least noble passive region for 15min, then the potential was moved in the noble direction 50mV every 5min until the pitting potential was approximated and the current showed a marked increase.",1
72.2,17.8,10.0,0.0,0.0,0.0,0.0,0.0,0.0,0.0,0.0,0.0,0.0,0.0,0.0,0.0,0.0,0.0,0.0,0.0,0.0,0.0,0.0,0.0,386.78,25.0,0.1N NaBr,0.0,7.0,"Potentiostatic Polarization, Potentiostatic polarization curves were obtained at 25°C and at 0°C in N,-saturated 0.1N NaCl and O*lN NaBr. The electrode totally immersed was first polarized in the least noble passive region for 15min, then the potential was moved in the noble direction 50mV every Smin until the pitting potential was approximated and the current showed a marked increase. This was followed by longer-time runs of 12-15h at a single potential in the neighbourhood of the critical potential in order to establish the steady state value. The least noble potential at which the current did not continuously increase with time and at which no pits could be observed under a low power microscope was taken as the final value. ",0.17,"Alloys were prepared by vacuum melting in dense alumina crucibles decarburized electrolytic Fe, electrolytic Cr and carbonyl Ni, the latter supplied by courtesy of the International Nickel Company. Re containing 15 ppm Fe but less than I ppm of any other detectable impurity was supplied by courtesy of Ledgemont Laboratory,Kennecott Copper Corporation. The melt was cast in a purified argon atmosphere by drawing into 7mm dia. Vycor tubes and quenching in water. The alloys were homogenized at 1050°C for 17h, swaged to 0.4cm diameter rods, annealed at 1050°C and water quenched. ",Not Available,"The electrode totally immersed was first polarized in the least noble passive region for 15min, then the potential was moved in the noble direction 50mV every 5min until the pitting potential was approximated and the current showed a marked increase.",1
72.1,17.6,10.3,0.0,0.0,0.0,0.0,0.0,0.0,0.0,0.0,0.0,0.0,0.0,0.0,0.0,0.0,0.0,0.0,0.0,0.0,0.0,0.0,0.0,212.22,0.0,0.1N NaBr,0.0,7.0,"Potentiostatic Polarization, Potentiostatic polarization curves were obtained at 25°C and at 0°C in N,-saturated 0.1N NaCl and O*lN NaBr. The electrode totally immersed was first polarized in the least noble passive region for 15min, then the potential was moved in the noble direction 50mV every Smin until the pitting potential was approximated and the current showed a marked increase. This was followed by longer-time runs of 12-15h at a single potential in the neighbourhood of the critical potential in order to establish the steady state value. The least noble potential at which the current did not continuously increase with time and at which no pits could be observed under a low power microscope was taken as the final value. ",0.17,"Alloys were prepared by vacuum melting in dense alumina crucibles decarburized electrolytic Fe, electrolytic Cr and carbonyl Ni, the latter supplied by courtesy of the International Nickel Company. Re containing 15 ppm Fe but less than I ppm of any other detectable impurity was supplied by courtesy of Ledgemont Laboratory,Kennecott Copper Corporation. The melt was cast in a purified argon atmosphere by drawing into 7mm dia. Vycor tubes and quenching in water. The alloys were homogenized at 1050°C for 17h, swaged to 0.4cm diameter rods, annealed at 1050°C and water quenched. ",Not Available,"The electrode totally immersed was first polarized in the least noble passive region for 15min, then the potential was moved in the noble direction 50mV every 5min until the pitting potential was approximated and the current showed a marked increase.",1
72.4,17.4,10.2,0.0,0.0,0.0,0.0,0.0,0.0,0.0,0.0,0.0,0.0,0.0,0.0,0.0,0.0,0.0,0.0,0.0,0.0,0.0,0.0,0.0,190.57,0.0,0.1N NaBr,0.0,7.0,"Potentiostatic Polarization, Potentiostatic polarization curves were obtained at 25°C and at 0°C in N,-saturated 0.1N NaCl and O*lN NaBr. The electrode totally immersed was first polarized in the least noble passive region for 15min, then the potential was moved in the noble direction 50mV every Smin until the pitting potential was approximated and the current showed a marked increase. This was followed by longer-time runs of 12-15h at a single potential in the neighbourhood of the critical potential in order to establish the steady state value. The least noble potential at which the current did not continuously increase with time and at which no pits could be observed under a low power microscope was taken as the final value. ",0.17,"Alloys were prepared by vacuum melting in dense alumina crucibles decarburized electrolytic Fe, electrolytic Cr and carbonyl Ni, the latter supplied by courtesy of the International Nickel Company. Re containing 15 ppm Fe but less than I ppm of any other detectable impurity was supplied by courtesy of Ledgemont Laboratory,Kennecott Copper Corporation. The melt was cast in a purified argon atmosphere by drawing into 7mm dia. Vycor tubes and quenching in water. The alloys were homogenized at 1050°C for 17h, swaged to 0.4cm diameter rods, annealed at 1050°C and water quenched. ",Not Available,"The electrode totally immersed was first polarized in the least noble passive region for 15min, then the potential was moved in the noble direction 50mV every 5min until the pitting potential was approximated and the current showed a marked increase.",1
72.2,17.8,10.0,0.0,0.0,0.0,0.0,0.0,0.0,0.0,0.0,0.0,0.0,0.0,0.0,0.0,0.0,0.0,0.0,0.0,0.0,0.0,0.0,0.0,189.31,0.0,0.1N NaBr,0.0,7.0,"Potentiostatic Polarization, Potentiostatic polarization curves were obtained at 25°C and at 0°C in N,-saturated 0.1N NaCl and O*lN NaBr. The electrode totally immersed was first polarized in the least noble passive region for 15min, then the potential was moved in the noble direction 50mV every Smin until the pitting potential was approximated and the current showed a marked increase. This was followed by longer-time runs of 12-15h at a single potential in the neighbourhood of the critical potential in order to establish the steady state value. The least noble potential at which the current did not continuously increase with time and at which no pits could be observed under a low power microscope was taken as the final value. ",0.17,"Alloys were prepared by vacuum melting in dense alumina crucibles decarburized electrolytic Fe, electrolytic Cr and carbonyl Ni, the latter supplied by courtesy of the International Nickel Company. Re containing 15 ppm Fe but less than I ppm of any other detectable impurity was supplied by courtesy of Ledgemont Laboratory,Kennecott Copper Corporation. The melt was cast in a purified argon atmosphere by drawing into 7mm dia. Vycor tubes and quenching in water. The alloys were homogenized at 1050°C for 17h, swaged to 0.4cm diameter rods, annealed at 1050°C and water quenched. ",Not Available,"The electrode totally immersed was first polarized in the least noble passive region for 15min, then the potential was moved in the noble direction 50mV every 5min until the pitting potential was approximated and the current showed a marked increase.",1
70.12,18.8,6.0,1.01,0.0,0.09,0.0,0.01,0.5,3.47,0.0,0.0,0.0,0.0,0.0,0.0,0.0,0.0,0.0,0.0,0.0,0.0,0.0,0.0,29.0,30.0,Deaerated 1 N NaCI,1.0,7.0,"Polarization test, strips of 1.25 cm x 1.25 cm of the experimental alloys, as well as the commercial alloys, were subjected to anodic polarization in dearated 1 N NaCI solution at 30 C. A Type 308 rod was welded to one side of each specimen and covered with rubber tubing, except the tip for electrical connection to a potentiostat. The specimens were then mounted in epoxy, ground to 600 grit, and rinsed with distilled water. The specimen/mount interface was covered with a thin film of lacquer, and approximately 1 cm 2 of the specimen was exposed. They were then kept in a desiccator until testing. The testing procedure consisted of: (1) introduction of the solution to a one liter polarization cell; (2) setting the temperature of the solution; (3) deoxygenating the solution with prepurified nitrogen at the rate of 90 ml/min starting 30 minutes before immersion of the specimen; (4) cleaning the specimen with distilled water just prior to transferring to the cel]; and (5) anodic polarization 50 minutes after the immersion at a scanning rate of 20 mV/min, using a PAR Model 173 potentiostat and ELSCINT Model ABA-26 Automatic Baseline Advance.",0.33,"The stainless steels evaluated in this study were prepared from commercially pure grades of Fe, Ni, ferrochrome, Mn, Mo, Si, manganese or chromium nitride, and chromium carbide. Melting was done in a vacuum induction furnace.The melting procedure consisted of: (1) melting Fe, Ni, Mo, Mn, and ferrochrome in a vacuum; (2) bleeding nitrogen into the furnace; and (3) introducing Mn4N or CrN, wrapped in iron foil, into the melt, as needed. After casting, only solid sections of the ingots were taken to prepare test specimens. The sections were first soaked for 30 minutes and hot rolled. The temperatures were 1205 C and 1095 C, depending upon hot ductility of the heats. The hot rolled specimens were pickled in a solution containing 10% HNO3 and 2% HF at 65 C to remove the hot working scale, cold rolled to 2 mm, annealed at 1065 C for 5 minutes, water quenched, and pickled again in the same HNO3-HF solution at 65 C. A small section was cut from each heat and used for chemical analysis.","Nitrogen, which is an austenite stabilizer, shifts the a-'y phase boundaries in Fe-Cr-Ni alloys, as described in Figure 8.","Some compositions were provided with ""~"" and ""<"" signs in the paper",1
69.13,18.8,6.0,1.98,0.0,0.06,0.0,0.03,0.5,3.5,0.0,0.0,0.0,0.0,0.0,0.0,0.0,0.0,0.0,0.0,0.0,0.0,0.0,0.0,93.0,30.0,Deaerated 1 N NaCI,1.0,7.0,"Polarization test, strips of 1.25 cm x 1.25 cm of the experimental alloys, as well as the commercial alloys, were subjected to anodic polarization in dearated 1 N NaCI solution at 30 C. A Type 308 rod was welded to one side of each specimen and covered with rubber tubing, except the tip for electrical connection to a potentiostat. The specimens were then mounted in epoxy, ground to 600 grit, and rinsed with distilled water. The specimen/mount interface was covered with a thin film of lacquer, and approximately 1 cm 2 of the specimen was exposed. They were then kept in a desiccator until testing. The testing procedure consisted of: (1) introduction of the solution to a one liter polarization cell; (2) setting the temperature of the solution; (3) deoxygenating the solution with prepurified nitrogen at the rate of 90 ml/min starting 30 minutes before immersion of the specimen; (4) cleaning the specimen with distilled water just prior to transferring to the cel]; and (5) anodic polarization 50 minutes after the immersion at a scanning rate of 20 mV/min, using a PAR Model 173 potentiostat and ELSCINT Model ABA-26 Automatic Baseline Advance.",0.33,"The stainless steels evaluated in this study were prepared from commercially pure grades of Fe, Ni, ferrochrome, Mn, Mo, Si, manganese or chromium nitride, and chromium carbide. Melting was done in a vacuum induction furnace.The melting procedure consisted of: (1) melting Fe, Ni, Mo, Mn, and ferrochrome in a vacuum; (2) bleeding nitrogen into the furnace; and (3) introducing Mn4N or CrN, wrapped in iron foil, into the melt, as needed. After casting, only solid sections of the ingots were taken to prepare test specimens. The sections were first soaked for 30 minutes and hot rolled. The temperatures were 1205 C and 1095 C, depending upon hot ductility of the heats. The hot rolled specimens were pickled in a solution containing 10% HNO3 and 2% HF at 65 C to remove the hot working scale, cold rolled to 2 mm, annealed at 1065 C for 5 minutes, water quenched, and pickled again in the same HNO3-HF solution at 65 C. A small section was cut from each heat and used for chemical analysis.","Nitrogen, which is an austenite stabilizer, shifts the a-'y phase boundaries in Fe-Cr-Ni alloys, as described in Figure 8.","Some compositions were provided with ""~"" and ""<"" signs in the paper",1
68.52,18.83,6.5,1.02,0.0,0.22,0.0,0.02,0.45,4.44,0.0,0.0,0.0,0.0,0.0,0.0,0.0,0.0,0.0,0.0,0.0,0.0,0.0,0.0,317.0,30.0,Deaerated 1 N NaCI,1.0,7.0,"Polarization test, strips of 1.25 cm x 1.25 cm of the experimental alloys, as well as the commercial alloys, were subjected to anodic polarization in dearated 1 N NaCI solution at 30 C. A Type 308 rod was welded to one side of each specimen and covered with rubber tubing, except the tip for electrical connection to a potentiostat. The specimens were then mounted in epoxy, ground to 600 grit, and rinsed with distilled water. The specimen/mount interface was covered with a thin film of lacquer, and approximately 1 cm 2 of the specimen was exposed. They were then kept in a desiccator until testing. The testing procedure consisted of: (1) introduction of the solution to a one liter polarization cell; (2) setting the temperature of the solution; (3) deoxygenating the solution with prepurified nitrogen at the rate of 90 ml/min starting 30 minutes before immersion of the specimen; (4) cleaning the specimen with distilled water just prior to transferring to the cel]; and (5) anodic polarization 50 minutes after the immersion at a scanning rate of 20 mV/min, using a PAR Model 173 potentiostat and ELSCINT Model ABA-26 Automatic Baseline Advance.",0.33,"The stainless steels evaluated in this study were prepared from commercially pure grades of Fe, Ni, ferrochrome, Mn, Mo, Si, manganese or chromium nitride, and chromium carbide. Melting was done in a vacuum induction furnace.The melting procedure consisted of: (1) melting Fe, Ni, Mo, Mn, and ferrochrome in a vacuum; (2) bleeding nitrogen into the furnace; and (3) introducing Mn4N or CrN, wrapped in iron foil, into the melt, as needed. After casting, only solid sections of the ingots were taken to prepare test specimens. The sections were first soaked for 30 minutes and hot rolled. The temperatures were 1205 C and 1095 C, depending upon hot ductility of the heats. The hot rolled specimens were pickled in a solution containing 10% HNO3 and 2% HF at 65 C to remove the hot working scale, cold rolled to 2 mm, annealed at 1065 C for 5 minutes, water quenched, and pickled again in the same HNO3-HF solution at 65 C. A small section was cut from each heat and used for chemical analysis.","Nitrogen, which is an austenite stabilizer, shifts the a-'y phase boundaries in Fe-Cr-Ni alloys, as described in Figure 8.","Some compositions were provided with ""~"" and ""<"" signs in the paper",1
70.03,18.8,6.1,1.01,0.0,0.23,0.0,0.01,0.42,3.41,0.0,0.0,0.0,0.0,0.0,0.0,0.0,0.0,0.0,0.0,0.0,0.0,0.0,0.0,267.0,30.0,Deaerated 1 N NaCI,1.0,7.0,"Polarization test, strips of 1.25 cm x 1.25 cm of the experimental alloys, as well as the commercial alloys, were subjected to anodic polarization in dearated 1 N NaCI solution at 30 C. A Type 308 rod was welded to one side of each specimen and covered with rubber tubing, except the tip for electrical connection to a potentiostat. The specimens were then mounted in epoxy, ground to 600 grit, and rinsed with distilled water. The specimen/mount interface was covered with a thin film of lacquer, and approximately 1 cm 2 of the specimen was exposed. They were then kept in a desiccator until testing. The testing procedure consisted of: (1) introduction of the solution to a one liter polarization cell; (2) setting the temperature of the solution; (3) deoxygenating the solution with prepurified nitrogen at the rate of 90 ml/min starting 30 minutes before immersion of the specimen; (4) cleaning the specimen with distilled water just prior to transferring to the cel]; and (5) anodic polarization 50 minutes after the immersion at a scanning rate of 20 mV/min, using a PAR Model 173 potentiostat and ELSCINT Model ABA-26 Automatic Baseline Advance.",0.33,"The stainless steels evaluated in this study were prepared from commercially pure grades of Fe, Ni, ferrochrome, Mn, Mo, Si, manganese or chromium nitride, and chromium carbide. Melting was done in a vacuum induction furnace.The melting procedure consisted of: (1) melting Fe, Ni, Mo, Mn, and ferrochrome in a vacuum; (2) bleeding nitrogen into the furnace; and (3) introducing Mn4N or CrN, wrapped in iron foil, into the melt, as needed. After casting, only solid sections of the ingots were taken to prepare test specimens. The sections were first soaked for 30 minutes and hot rolled. The temperatures were 1205 C and 1095 C, depending upon hot ductility of the heats. The hot rolled specimens were pickled in a solution containing 10% HNO3 and 2% HF at 65 C to remove the hot working scale, cold rolled to 2 mm, annealed at 1065 C for 5 minutes, water quenched, and pickled again in the same HNO3-HF solution at 65 C. A small section was cut from each heat and used for chemical analysis.","Nitrogen, which is an austenite stabilizer, shifts the a-'y phase boundaries in Fe-Cr-Ni alloys, as described in Figure 8.","Some compositions were provided with ""~"" and ""<"" signs in the paper",1
69.48,18.8,6.0,2.09,0.0,0.19,0.0,0.0,0.5,2.94,0.0,0.0,0.0,0.0,0.0,0.0,0.0,0.0,0.0,0.0,0.0,0.0,0.0,0.0,325.0,30.0,Deaerated 1 N NaCI,1.0,7.0,"Polarization test, strips of 1.25 cm x 1.25 cm of the experimental alloys, as well as the commercial alloys, were subjected to anodic polarization in dearated 1 N NaCI solution at 30 C. A Type 308 rod was welded to one side of each specimen and covered with rubber tubing, except the tip for electrical connection to a potentiostat. The specimens were then mounted in epoxy, ground to 600 grit, and rinsed with distilled water. The specimen/mount interface was covered with a thin film of lacquer, and approximately 1 cm 2 of the specimen was exposed. They were then kept in a desiccator until testing. The testing procedure consisted of: (1) introduction of the solution to a one liter polarization cell; (2) setting the temperature of the solution; (3) deoxygenating the solution with prepurified nitrogen at the rate of 90 ml/min starting 30 minutes before immersion of the specimen; (4) cleaning the specimen with distilled water just prior to transferring to the cel]; and (5) anodic polarization 50 minutes after the immersion at a scanning rate of 20 mV/min, using a PAR Model 173 potentiostat and ELSCINT Model ABA-26 Automatic Baseline Advance.",0.33,"The stainless steels evaluated in this study were prepared from commercially pure grades of Fe, Ni, ferrochrome, Mn, Mo, Si, manganese or chromium nitride, and chromium carbide. Melting was done in a vacuum induction furnace.The melting procedure consisted of: (1) melting Fe, Ni, Mo, Mn, and ferrochrome in a vacuum; (2) bleeding nitrogen into the furnace; and (3) introducing Mn4N or CrN, wrapped in iron foil, into the melt, as needed. After casting, only solid sections of the ingots were taken to prepare test specimens. The sections were first soaked for 30 minutes and hot rolled. The temperatures were 1205 C and 1095 C, depending upon hot ductility of the heats. The hot rolled specimens were pickled in a solution containing 10% HNO3 and 2% HF at 65 C to remove the hot working scale, cold rolled to 2 mm, annealed at 1065 C for 5 minutes, water quenched, and pickled again in the same HNO3-HF solution at 65 C. A small section was cut from each heat and used for chemical analysis.","Nitrogen, which is an austenite stabilizer, shifts the a-'y phase boundaries in Fe-Cr-Ni alloys, as described in Figure 8.","Some compositions were provided with ""~"" and ""<"" signs in the paper",1
67.4,18.8,6.47,1.02,0.0,0.32,0.0,0.03,0.57,5.39,0.0,0.0,0.0,0.0,0.0,0.0,0.0,0.0,0.0,0.0,0.0,0.0,0.0,0.0,405.0,30.0,Deaerated 1 N NaCI,1.0,7.0,"Polarization test, strips of 1.25 cm x 1.25 cm of the experimental alloys, as well as the commercial alloys, were subjected to anodic polarization in dearated 1 N NaCI solution at 30 C. A Type 308 rod was welded to one side of each specimen and covered with rubber tubing, except the tip for electrical connection to a potentiostat. The specimens were then mounted in epoxy, ground to 600 grit, and rinsed with distilled water. The specimen/mount interface was covered with a thin film of lacquer, and approximately 1 cm 2 of the specimen was exposed. They were then kept in a desiccator until testing. The testing procedure consisted of: (1) introduction of the solution to a one liter polarization cell; (2) setting the temperature of the solution; (3) deoxygenating the solution with prepurified nitrogen at the rate of 90 ml/min starting 30 minutes before immersion of the specimen; (4) cleaning the specimen with distilled water just prior to transferring to the cel]; and (5) anodic polarization 50 minutes after the immersion at a scanning rate of 20 mV/min, using a PAR Model 173 potentiostat and ELSCINT Model ABA-26 Automatic Baseline Advance.",0.33,"The stainless steels evaluated in this study were prepared from commercially pure grades of Fe, Ni, ferrochrome, Mn, Mo, Si, manganese or chromium nitride, and chromium carbide. Melting was done in a vacuum induction furnace.The melting procedure consisted of: (1) melting Fe, Ni, Mo, Mn, and ferrochrome in a vacuum; (2) bleeding nitrogen into the furnace; and (3) introducing Mn4N or CrN, wrapped in iron foil, into the melt, as needed. After casting, only solid sections of the ingots were taken to prepare test specimens. The sections were first soaked for 30 minutes and hot rolled. The temperatures were 1205 C and 1095 C, depending upon hot ductility of the heats. The hot rolled specimens were pickled in a solution containing 10% HNO3 and 2% HF at 65 C to remove the hot working scale, cold rolled to 2 mm, annealed at 1065 C for 5 minutes, water quenched, and pickled again in the same HNO3-HF solution at 65 C. A small section was cut from each heat and used for chemical analysis.","Nitrogen, which is an austenite stabilizer, shifts the a-'y phase boundaries in Fe-Cr-Ni alloys, as described in Figure 8.","Some compositions were provided with ""~"" and ""<"" signs in the paper",1
