Repository: akshatshaw/Case-Study

File: Code/pit_edit_2.csv (part 4 of 14)
No.,Fe,Cr,Ni,Mo,W,N,Nb,C,Si,Mn,Cu,P,S,Al,V,Ta,Re,Ce,Ti,Co,B,Mg,Y,Gd,"Epit, mV (SCE)",Test Temp (C),Test Solution,[Cl-] M,pH,Test Method,Scan Rate mV/s,Heat treatment,Microstructures,Comments,Reference,Material class
213,72.2,17.8,10,0,0,NA,0,NA,NA,NA,NA,NA,NA,0,0,0,0,0,0,0,0,0,0,0,431.71,0, 0.1N NaCl ,0.1,7,"Potentiostatic Polarization, Potentiostatic polarization curves were obtained at 25°C and at 0°C in N,-saturated 0.1N NaCl and O*lN NaBr. The electrode totally immersed was first polarized in the least noble passive region for 15min, then the potential was moved in the noble direction 50mV every Smin until the pitting potential was approximated and the current showed a marked increase. This was followed by longer-time runs of 12-15h at a single potential in the neighbourhood of the critical potential in order to establish the steady state value. The least noble potential at which the current did not continuously increase with time and at which no pits could be observed under a low power microscope was taken as the final value. ",0.17,"Alloys were prepared by vacuum melting in dense alumina crucibles decarburized electrolytic Fe, electrolytic Cr and carbonyl Ni, the latter supplied by courtesy of the International Nickel Company. Re containing 15 ppm Fe but less than I ppm of any other detectable impurity was supplied by courtesy of Ledgemont Laboratory,Kennecott Copper Corporation. The melt was cast in a purified argon atmosphere by drawing into 7mm dia. Vycor tubes and quenching in water. The alloys were homogenized at 1050°C for 17h, swaged to 0.4cm diameter rods, annealed at 1050°C and water quenched. ",NA,"The electrode totally immersed was first polarized in the least noble passive region for 15min, then the potential was moved in the noble direction 50mV every 5min until the pitting potential was approximated and the current showed a marked increase.",81,Fe Alloy
214,72.1,17.6,10.3,0,0,NA,0,NA,NA,NA,NA,NA,NA,0,0,0,0,0,0,0,0,0,0,0,112.28,25, 0.1N NaCl ,0.1,7,"Potentiostatic Polarization, Potentiostatic polarization curves were obtained at 25°C and at 0°C in N,-saturated 0.1N NaCl and O*lN NaBr. The electrode totally immersed was first polarized in the least noble passive region for 15min, then the potential was moved in the noble direction 50mV every Smin until the pitting potential was approximated and the current showed a marked increase. This was followed by longer-time runs of 12-15h at a single potential in the neighbourhood of the critical potential in order to establish the steady state value. The least noble potential at which the current did not continuously increase with time and at which no pits could be observed under a low power microscope was taken as the final value. ",0.17,"Alloys were prepared by vacuum melting in dense alumina crucibles decarburized electrolytic Fe, electrolytic Cr and carbonyl Ni, the latter supplied by courtesy of the International Nickel Company. Re containing 15 ppm Fe but less than I ppm of any other detectable impurity was supplied by courtesy of Ledgemont Laboratory,Kennecott Copper Corporation. The melt was cast in a purified argon atmosphere by drawing into 7mm dia. Vycor tubes and quenching in water. The alloys were homogenized at 1050°C for 17h, swaged to 0.4cm diameter rods, annealed at 1050°C and water quenched. ",NA,"The electrode totally immersed was first polarized in the least noble passive region for 15min, then the potential was moved in the noble direction 50mV every 5min until the pitting potential was approximated and the current showed a marked increase.",81,Fe Alloy
215,72.4,17.4,10.2,0,0,NA,0,NA,NA,NA,NA,NA,NA,0,0,0,0,0,0,0,0,0,0,0,132.92,25, 0.1N NaCl ,0.1,7,"Potentiostatic Polarization, Potentiostatic polarization curves were obtained at 25°C and at 0°C in N,-saturated 0.1N NaCl and O*lN NaBr. The electrode totally immersed was first polarized in the least noble passive region for 15min, then the potential was moved in the noble direction 50mV every Smin until the pitting potential was approximated and the current showed a marked increase. This was followed by longer-time runs of 12-15h at a single potential in the neighbourhood of the critical potential in order to establish the steady state value. The least noble potential at which the current did not continuously increase with time and at which no pits could be observed under a low power microscope was taken as the final value. ",0.17,"Alloys were prepared by vacuum melting in dense alumina crucibles decarburized electrolytic Fe, electrolytic Cr and carbonyl Ni, the latter supplied by courtesy of the International Nickel Company. Re containing 15 ppm Fe but less than I ppm of any other detectable impurity was supplied by courtesy of Ledgemont Laboratory,Kennecott Copper Corporation. The melt was cast in a purified argon atmosphere by drawing into 7mm dia. Vycor tubes and quenching in water. The alloys were homogenized at 1050°C for 17h, swaged to 0.4cm diameter rods, annealed at 1050°C and water quenched. ",NA,"The electrode totally immersed was first polarized in the least noble passive region for 15min, then the potential was moved in the noble direction 50mV every 5min until the pitting potential was approximated and the current showed a marked increase.",81,Fe Alloy
216,72.2,17.8,10,0,0,NA,0,NA,NA,NA,NA,NA,NA,0,0,0,0,0,0,0,0,0,0,0,340.62,25, 0.1N NaCl ,0.1,7,"Potentiostatic Polarization, Potentiostatic polarization curves were obtained at 25°C and at 0°C in N,-saturated 0.1N NaCl and O*lN NaBr. The electrode totally immersed was first polarized in the least noble passive region for 15min, then the potential was moved in the noble direction 50mV every Smin until the pitting potential was approximated and the current showed a marked increase. This was followed by longer-time runs of 12-15h at a single potential in the neighbourhood of the critical potential in order to establish the steady state value. The least noble potential at which the current did not continuously increase with time and at which no pits could be observed under a low power microscope was taken as the final value. ",0.17,"Alloys were prepared by vacuum melting in dense alumina crucibles decarburized electrolytic Fe, electrolytic Cr and carbonyl Ni, the latter supplied by courtesy of the International Nickel Company. Re containing 15 ppm Fe but less than I ppm of any other detectable impurity was supplied by courtesy of Ledgemont Laboratory,Kennecott Copper Corporation. The melt was cast in a purified argon atmosphere by drawing into 7mm dia. Vycor tubes and quenching in water. The alloys were homogenized at 1050°C for 17h, swaged to 0.4cm diameter rods, annealed at 1050°C and water quenched. ",NA,"The electrode totally immersed was first polarized in the least noble passive region for 15min, then the potential was moved in the noble direction 50mV every 5min until the pitting potential was approximated and the current showed a marked increase.",81,Fe Alloy
217,72.1,17.6,10.3,0,0,NA,0,NA,NA,NA,NA,NA,NA,0,0,0,0,0,0,0,0,0,0,0,297.24,25,0.1N NaBr,0,7,"Potentiostatic Polarization, Potentiostatic polarization curves were obtained at 25°C and at 0°C in N,-saturated 0.1N NaCl and O*lN NaBr. The electrode totally immersed was first polarized in the least noble passive region for 15min, then the potential was moved in the noble direction 50mV every Smin until the pitting potential was approximated and the current showed a marked increase. This was followed by longer-time runs of 12-15h at a single potential in the neighbourhood of the critical potential in order to establish the steady state value. The least noble potential at which the current did not continuously increase with time and at which no pits could be observed under a low power microscope was taken as the final value. ",0.17,"Alloys were prepared by vacuum melting in dense alumina crucibles decarburized electrolytic Fe, electrolytic Cr and carbonyl Ni, the latter supplied by courtesy of the International Nickel Company. Re containing 15 ppm Fe but less than I ppm of any other detectable impurity was supplied by courtesy of Ledgemont Laboratory,Kennecott Copper Corporation. The melt was cast in a purified argon atmosphere by drawing into 7mm dia. Vycor tubes and quenching in water. The alloys were homogenized at 1050°C for 17h, swaged to 0.4cm diameter rods, annealed at 1050°C and water quenched. ",NA,"The electrode totally immersed was first polarized in the least noble passive region for 15min, then the potential was moved in the noble direction 50mV every 5min until the pitting potential was approximated and the current showed a marked increase.",81,Fe Alloy
218,72.4,17.4,10.2,0,0,NA,0,NA,NA,NA,NA,NA,NA,0,0,0,0,0,0,0,0,0,0,0,306.82,25,0.1N NaBr,0,7,"Potentiostatic Polarization, Potentiostatic polarization curves were obtained at 25°C and at 0°C in N,-saturated 0.1N NaCl and O*lN NaBr. The electrode totally immersed was first polarized in the least noble passive region for 15min, then the potential was moved in the noble direction 50mV every Smin until the pitting potential was approximated and the current showed a marked increase. This was followed by longer-time runs of 12-15h at a single potential in the neighbourhood of the critical potential in order to establish the steady state value. The least noble potential at which the current did not continuously increase with time and at which no pits could be observed under a low power microscope was taken as the final value. ",0.17,"Alloys were prepared by vacuum melting in dense alumina crucibles decarburized electrolytic Fe, electrolytic Cr and carbonyl Ni, the latter supplied by courtesy of the International Nickel Company. Re containing 15 ppm Fe but less than I ppm of any other detectable impurity was supplied by courtesy of Ledgemont Laboratory,Kennecott Copper Corporation. The melt was cast in a purified argon atmosphere by drawing into 7mm dia. Vycor tubes and quenching in water. The alloys were homogenized at 1050°C for 17h, swaged to 0.4cm diameter rods, annealed at 1050°C and water quenched. ",NA,"The electrode totally immersed was first polarized in the least noble passive region for 15min, then the potential was moved in the noble direction 50mV every 5min until the pitting potential was approximated and the current showed a marked increase.",81,Fe Alloy
219,72.2,17.8,10,0,0,NA,0,NA,NA,NA,NA,NA,NA,0,0,0,0,0,0,0,0,0,0,0,386.78,25,0.1N NaBr,0,7,"Potentiostatic Polarization, Potentiostatic polarization curves were obtained at 25°C and at 0°C in N,-saturated 0.1N NaCl and O*lN NaBr. The electrode totally immersed was first polarized in the least noble passive region for 15min, then the potential was moved in the noble direction 50mV every Smin until the pitting potential was approximated and the current showed a marked increase. This was followed by longer-time runs of 12-15h at a single potential in the neighbourhood of the critical potential in order to establish the steady state value. The least noble potential at which the current did not continuously increase with time and at which no pits could be observed under a low power microscope was taken as the final value. ",0.17,"Alloys were prepared by vacuum melting in dense alumina crucibles decarburized electrolytic Fe, electrolytic Cr and carbonyl Ni, the latter supplied by courtesy of the International Nickel Company. Re containing 15 ppm Fe but less than I ppm of any other detectable impurity was supplied by courtesy of Ledgemont Laboratory,Kennecott Copper Corporation. The melt was cast in a purified argon atmosphere by drawing into 7mm dia. Vycor tubes and quenching in water. The alloys were homogenized at 1050°C for 17h, swaged to 0.4cm diameter rods, annealed at 1050°C and water quenched. ",NA,"The electrode totally immersed was first polarized in the least noble passive region for 15min, then the potential was moved in the noble direction 50mV every 5min until the pitting potential was approximated and the current showed a marked increase.",81,Fe Alloy
220,72.1,17.6,10.3,0,0,NA,0,NA,NA,NA,NA,NA,NA,0,0,0,0,0,0,0,0,0,0,0,212.22,0,0.1N NaBr,0,7,"Potentiostatic Polarization, Potentiostatic polarization curves were obtained at 25°C and at 0°C in N,-saturated 0.1N NaCl and O*lN NaBr. The electrode totally immersed was first polarized in the least noble passive region for 15min, then the potential was moved in the noble direction 50mV every Smin until the pitting potential was approximated and the current showed a marked increase. This was followed by longer-time runs of 12-15h at a single potential in the neighbourhood of the critical potential in order to establish the steady state value. The least noble potential at which the current did not continuously increase with time and at which no pits could be observed under a low power microscope was taken as the final value. ",0.17,"Alloys were prepared by vacuum melting in dense alumina crucibles decarburized electrolytic Fe, electrolytic Cr and carbonyl Ni, the latter supplied by courtesy of the International Nickel Company. Re containing 15 ppm Fe but less than I ppm of any other detectable impurity was supplied by courtesy of Ledgemont Laboratory,Kennecott Copper Corporation. The melt was cast in a purified argon atmosphere by drawing into 7mm dia. Vycor tubes and quenching in water. The alloys were homogenized at 1050°C for 17h, swaged to 0.4cm diameter rods, annealed at 1050°C and water quenched. ",NA,"The electrode totally immersed was first polarized in the least noble passive region for 15min, then the potential was moved in the noble direction 50mV every 5min until the pitting potential was approximated and the current showed a marked increase.",81,Fe Alloy
221,72.4,17.4,10.2,0,0,NA,0,NA,NA,NA,NA,NA,NA,0,0,0,0,0,0,0,0,0,0,0,190.57,0,0.1N NaBr,0,7,"Potentiostatic Polarization, Potentiostatic polarization curves were obtained at 25°C and at 0°C in N,-saturated 0.1N NaCl and O*lN NaBr. The electrode totally immersed was first polarized in the least noble passive region for 15min, then the potential was moved in the noble direction 50mV every Smin until the pitting potential was approximated and the current showed a marked increase. This was followed by longer-time runs of 12-15h at a single potential in the neighbourhood of the critical potential in order to establish the steady state value. The least noble potential at which the current did not continuously increase with time and at which no pits could be observed under a low power microscope was taken as the final value. ",0.17,"Alloys were prepared by vacuum melting in dense alumina crucibles decarburized electrolytic Fe, electrolytic Cr and carbonyl Ni, the latter supplied by courtesy of the International Nickel Company. Re containing 15 ppm Fe but less than I ppm of any other detectable impurity was supplied by courtesy of Ledgemont Laboratory,Kennecott Copper Corporation. The melt was cast in a purified argon atmosphere by drawing into 7mm dia. Vycor tubes and quenching in water. The alloys were homogenized at 1050°C for 17h, swaged to 0.4cm diameter rods, annealed at 1050°C and water quenched. ",NA,"The electrode totally immersed was first polarized in the least noble passive region for 15min, then the potential was moved in the noble direction 50mV every 5min until the pitting potential was approximated and the current showed a marked increase.",81,Fe Alloy
222,72.2,17.8,10,0,0,NA,0,NA,NA,NA,NA,NA,NA,0,0,0,0,0,0,0,0,0,0,0,189.31,0,0.1N NaBr,0,7,"Potentiostatic Polarization, Potentiostatic polarization curves were obtained at 25°C and at 0°C in N,-saturated 0.1N NaCl and O*lN NaBr. The electrode totally immersed was first polarized in the least noble passive region for 15min, then the potential was moved in the noble direction 50mV every Smin until the pitting potential was approximated and the current showed a marked increase. This was followed by longer-time runs of 12-15h at a single potential in the neighbourhood of the critical potential in order to establish the steady state value. The least noble potential at which the current did not continuously increase with time and at which no pits could be observed under a low power microscope was taken as the final value. ",0.17,"Alloys were prepared by vacuum melting in dense alumina crucibles decarburized electrolytic Fe, electrolytic Cr and carbonyl Ni, the latter supplied by courtesy of the International Nickel Company. Re containing 15 ppm Fe but less than I ppm of any other detectable impurity was supplied by courtesy of Ledgemont Laboratory,Kennecott Copper Corporation. The melt was cast in a purified argon atmosphere by drawing into 7mm dia. Vycor tubes and quenching in water. The alloys were homogenized at 1050°C for 17h, swaged to 0.4cm diameter rods, annealed at 1050°C and water quenched. ",NA,"The electrode totally immersed was first polarized in the least noble passive region for 15min, then the potential was moved in the noble direction 50mV every 5min until the pitting potential was approximated and the current showed a marked increase.",81,Fe Alloy
223,70.12,18.8,6,1.01,0,0.09,0,0.01,0.5,3.47,NA,NA,NA,NA,0,0,0,0,0,0,0,0,0,0,29,30,Deaerated 1 N NaCI,1,7,"Polarization test, strips of 1.25 cm x 1.25 cm of the experimental alloys, as well as the commercial alloys, were subjected to anodic polarization in dearated 1 N NaCI solution at 30 C. A Type 308 rod was welded to one side of each specimen and covered with rubber tubing, except the tip for electrical connection to a potentiostat. The specimens were then mounted in epoxy, ground to 600 grit, and rinsed with distilled water. The specimen/mount interface was covered with a thin film of lacquer, and approximately 1 cm 2 of the specimen was exposed. They were then kept in a desiccator until testing. The testing procedure consisted of: (1) introduction of the solution to a one liter polarization cell; (2) setting the temperature of the solution; (3) deoxygenating the solution with prepurified nitrogen at the rate of 90 ml/min starting 30 minutes before immersion of the specimen; (4) cleaning the specimen with distilled water just prior to transferring to the cel]; and (5) anodic polarization 50 minutes after the immersion at a scanning rate of 20 mV/min, using a PAR Model 173 potentiostat and ELSCINT Model ABA-26 Automatic Baseline Advance.",0.33,"The stainless steels evaluated in this study were prepared from commercially pure grades of Fe, Ni, ferrochrome, Mn, Mo, Si, manganese or chromium nitride, and chromium carbide. Melting was done in a vacuum induction furnace.The melting procedure consisted of: (1) melting Fe, Ni, Mo, Mn, and ferrochrome in a vacuum; (2) bleeding nitrogen into the furnace; and (3) introducing Mn4N or CrN, wrapped in iron foil, into the melt, as needed. After casting, only solid sections of the ingots were taken to prepare test specimens. The sections were first soaked for 30 minutes and hot rolled. The temperatures were 1205 C and 1095 C, depending upon hot ductility of the heats. The hot rolled specimens were pickled in a solution containing 10% HNO3 and 2% HF at 65 C to remove the hot working scale, cold rolled to 2 mm, annealed at 1065 C for 5 minutes, water quenched, and pickled again in the same HNO3-HF solution at 65 C. A small section was cut from each heat and used for chemical analysis.","Nitrogen, which is an austenite stabilizer, shifts the a-'y phase boundaries in Fe-Cr-Ni alloys, as described in Figure 8.","Some compositions were provided with ""~"" and ""<"" signs in the paper",54,Fe Alloy
224,69.13,18.8,6,1.98,0,0.06,0,0.03,0.5,3.5,NA,NA,NA,NA,0,0,0,0,0,0,0,0,0,0,93,30,Deaerated 1 N NaCI,1,7,"Polarization test, strips of 1.25 cm x 1.25 cm of the experimental alloys, as well as the commercial alloys, were subjected to anodic polarization in dearated 1 N NaCI solution at 30 C. A Type 308 rod was welded to one side of each specimen and covered with rubber tubing, except the tip for electrical connection to a potentiostat. The specimens were then mounted in epoxy, ground to 600 grit, and rinsed with distilled water. The specimen/mount interface was covered with a thin film of lacquer, and approximately 1 cm 2 of the specimen was exposed. They were then kept in a desiccator until testing. The testing procedure consisted of: (1) introduction of the solution to a one liter polarization cell; (2) setting the temperature of the solution; (3) deoxygenating the solution with prepurified nitrogen at the rate of 90 ml/min starting 30 minutes before immersion of the specimen; (4) cleaning the specimen with distilled water just prior to transferring to the cel]; and (5) anodic polarization 50 minutes after the immersion at a scanning rate of 20 mV/min, using a PAR Model 173 potentiostat and ELSCINT Model ABA-26 Automatic Baseline Advance.",0.33,"The stainless steels evaluated in this study were prepared from commercially pure grades of Fe, Ni, ferrochrome, Mn, Mo, Si, manganese or chromium nitride, and chromium carbide. Melting was done in a vacuum induction furnace.The melting procedure consisted of: (1) melting Fe, Ni, Mo, Mn, and ferrochrome in a vacuum; (2) bleeding nitrogen into the furnace; and (3) introducing Mn4N or CrN, wrapped in iron foil, into the melt, as needed. After casting, only solid sections of the ingots were taken to prepare test specimens. The sections were first soaked for 30 minutes and hot rolled. The temperatures were 1205 C and 1095 C, depending upon hot ductility of the heats. The hot rolled specimens were pickled in a solution containing 10% HNO3 and 2% HF at 65 C to remove the hot working scale, cold rolled to 2 mm, annealed at 1065 C for 5 minutes, water quenched, and pickled again in the same HNO3-HF solution at 65 C. A small section was cut from each heat and used for chemical analysis.","Nitrogen, which is an austenite stabilizer, shifts the a-'y phase boundaries in Fe-Cr-Ni alloys, as described in Figure 8.","Some compositions were provided with ""~"" and ""<"" signs in the paper",54,Fe Alloy
225,68.52,18.83,6.5,1.02,0,0.22,0,0.02,0.45,4.44,NA,NA,NA,NA,0,0,0,0,0,0,0,0,0,0,317,30,Deaerated 1 N NaCI,1,7,"Polarization test, strips of 1.25 cm x 1.25 cm of the experimental alloys, as well as the commercial alloys, were subjected to anodic polarization in dearated 1 N NaCI solution at 30 C. A Type 308 rod was welded to one side of each specimen and covered with rubber tubing, except the tip for electrical connection to a potentiostat. The specimens were then mounted in epoxy, ground to 600 grit, and rinsed with distilled water. The specimen/mount interface was covered with a thin film of lacquer, and approximately 1 cm 2 of the specimen was exposed. They were then kept in a desiccator until testing. The testing procedure consisted of: (1) introduction of the solution to a one liter polarization cell; (2) setting the temperature of the solution; (3) deoxygenating the solution with prepurified nitrogen at the rate of 90 ml/min starting 30 minutes before immersion of the specimen; (4) cleaning the specimen with distilled water just prior to transferring to the cel]; and (5) anodic polarization 50 minutes after the immersion at a scanning rate of 20 mV/min, using a PAR Model 173 potentiostat and ELSCINT Model ABA-26 Automatic Baseline Advance.",0.33,"The stainless steels evaluated in this study were prepared from commercially pure grades of Fe, Ni, ferrochrome, Mn, Mo, Si, manganese or chromium nitride, and chromium carbide. Melting was done in a vacuum induction furnace.The melting procedure consisted of: (1) melting Fe, Ni, Mo, Mn, and ferrochrome in a vacuum; (2) bleeding nitrogen into the furnace; and (3) introducing Mn4N or CrN, wrapped in iron foil, into the melt, as needed. After casting, only solid sections of the ingots were taken to prepare test specimens. The sections were first soaked for 30 minutes and hot rolled. The temperatures were 1205 C and 1095 C, depending upon hot ductility of the heats. The hot rolled specimens were pickled in a solution containing 10% HNO3 and 2% HF at 65 C to remove the hot working scale, cold rolled to 2 mm, annealed at 1065 C for 5 minutes, water quenched, and pickled again in the same HNO3-HF solution at 65 C. A small section was cut from each heat and used for chemical analysis.","Nitrogen, which is an austenite stabilizer, shifts the a-'y phase boundaries in Fe-Cr-Ni alloys, as described in Figure 8.","Some compositions were provided with ""~"" and ""<"" signs in the paper",54,Fe Alloy
226,70.03,18.8,6.1,1.01,0,0.23,0,0.01,0.42,3.41,NA,NA,NA,NA,0,0,0,0,0,0,0,0,0,0,267,30,Deaerated 1 N NaCI,1,7,"Polarization test, strips of 1.25 cm x 1.25 cm of the experimental alloys, as well as the commercial alloys, were subjected to anodic polarization in dearated 1 N NaCI solution at 30 C. A Type 308 rod was welded to one side of each specimen and covered with rubber tubing, except the tip for electrical connection to a potentiostat. The specimens were then mounted in epoxy, ground to 600 grit, and rinsed with distilled water. The specimen/mount interface was covered with a thin film of lacquer, and approximately 1 cm 2 of the specimen was exposed. They were then kept in a desiccator until testing. The testing procedure consisted of: (1) introduction of the solution to a one liter polarization cell; (2) setting the temperature of the solution; (3) deoxygenating the solution with prepurified nitrogen at the rate of 90 ml/min starting 30 minutes before immersion of the specimen; (4) cleaning the specimen with distilled water just prior to transferring to the cel]; and (5) anodic polarization 50 minutes after the immersion at a scanning rate of 20 mV/min, using a PAR Model 173 potentiostat and ELSCINT Model ABA-26 Automatic Baseline Advance.",0.33,"The stainless steels evaluated in this study were prepared from commercially pure grades of Fe, Ni, ferrochrome, Mn, Mo, Si, manganese or chromium nitride, and chromium carbide. Melting was done in a vacuum induction furnace.The melting procedure consisted of: (1) melting Fe, Ni, Mo, Mn, and ferrochrome in a vacuum; (2) bleeding nitrogen into the furnace; and (3) introducing Mn4N or CrN, wrapped in iron foil, into the melt, as needed. After casting, only solid sections of the ingots were taken to prepare test specimens. The sections were first soaked for 30 minutes and hot rolled. The temperatures were 1205 C and 1095 C, depending upon hot ductility of the heats. The hot rolled specimens were pickled in a solution containing 10% HNO3 and 2% HF at 65 C to remove the hot working scale, cold rolled to 2 mm, annealed at 1065 C for 5 minutes, water quenched, and pickled again in the same HNO3-HF solution at 65 C. A small section was cut from each heat and used for chemical analysis.","Nitrogen, which is an austenite stabilizer, shifts the a-'y phase boundaries in Fe-Cr-Ni alloys, as described in Figure 8.","Some compositions were provided with ""~"" and ""<"" signs in the paper",54,Fe Alloy
227,69.48,18.8,6,2.09,0,0.19,0,0,0.5,2.94,NA,NA,NA,NA,0,0,0,0,0,0,0,0,0,0,325,30,Deaerated 1 N NaCI,1,7,"Polarization test, strips of 1.25 cm x 1.25 cm of the experimental alloys, as well as the commercial alloys, were subjected to anodic polarization in dearated 1 N NaCI solution at 30 C. A Type 308 rod was welded to one side of each specimen and covered with rubber tubing, except the tip for electrical connection to a potentiostat. The specimens were then mounted in epoxy, ground to 600 grit, and rinsed with distilled water. The specimen/mount interface was covered with a thin film of lacquer, and approximately 1 cm 2 of the specimen was exposed. They were then kept in a desiccator until testing. The testing procedure consisted of: (1) introduction of the solution to a one liter polarization cell; (2) setting the temperature of the solution; (3) deoxygenating the solution with prepurified nitrogen at the rate of 90 ml/min starting 30 minutes before immersion of the specimen; (4) cleaning the specimen with distilled water just prior to transferring to the cel]; and (5) anodic polarization 50 minutes after the immersion at a scanning rate of 20 mV/min, using a PAR Model 173 potentiostat and ELSCINT Model ABA-26 Automatic Baseline Advance.",0.33,"The stainless steels evaluated in this study were prepared from commercially pure grades of Fe, Ni, ferrochrome, Mn, Mo, Si, manganese or chromium nitride, and chromium carbide. Melting was done in a vacuum induction furnace.The melting procedure consisted of: (1) melting Fe, Ni, Mo, Mn, and ferrochrome in a vacuum; (2) bleeding nitrogen into the furnace; and (3) introducing Mn4N or CrN, wrapped in iron foil, into the melt, as needed. After casting, only solid sections of the ingots were taken to prepare test specimens. The sections were first soaked for 30 minutes and hot rolled. The temperatures were 1205 C and 1095 C, depending upon hot ductility of the heats. The hot rolled specimens were pickled in a solution containing 10% HNO3 and 2% HF at 65 C to remove the hot working scale, cold rolled to 2 mm, annealed at 1065 C for 5 minutes, water quenched, and pickled again in the same HNO3-HF solution at 65 C. A small section was cut from each heat and used for chemical analysis.","Nitrogen, which is an austenite stabilizer, shifts the a-'y phase boundaries in Fe-Cr-Ni alloys, as described in Figure 8.","Some compositions were provided with ""~"" and ""<"" signs in the paper",54,Fe Alloy
228,67.4,18.8,6.47,1.02,0,0.32,0,0.03,0.57,5.39,NA,NA,NA,NA,0,0,0,0,0,0,0,0,0,0,405,30,Deaerated 1 N NaCI,1,7,"Polarization test, strips of 1.25 cm x 1.25 cm of the experimental alloys, as well as the commercial alloys, were subjected to anodic polarization in dearated 1 N NaCI solution at 30 C. A Type 308 rod was welded to one side of each specimen and covered with rubber tubing, except the tip for electrical connection to a potentiostat. The specimens were then mounted in epoxy, ground to 600 grit, and rinsed with distilled water. The specimen/mount interface was covered with a thin film of lacquer, and approximately 1 cm 2 of the specimen was exposed. They were then kept in a desiccator until testing. The testing procedure consisted of: (1) introduction of the solution to a one liter polarization cell; (2) setting the temperature of the solution; (3) deoxygenating the solution with prepurified nitrogen at the rate of 90 ml/min starting 30 minutes before immersion of the specimen; (4) cleaning the specimen with distilled water just prior to transferring to the cel]; and (5) anodic polarization 50 minutes after the immersion at a scanning rate of 20 mV/min, using a PAR Model 173 potentiostat and ELSCINT Model ABA-26 Automatic Baseline Advance.",0.33,"The stainless steels evaluated in this study were prepared from commercially pure grades of Fe, Ni, ferrochrome, Mn, Mo, Si, manganese or chromium nitride, and chromium carbide. Melting was done in a vacuum induction furnace.The melting procedure consisted of: (1) melting Fe, Ni, Mo, Mn, and ferrochrome in a vacuum; (2) bleeding nitrogen into the furnace; and (3) introducing Mn4N or CrN, wrapped in iron foil, into the melt, as needed. After casting, only solid sections of the ingots were taken to prepare test specimens. The sections were first soaked for 30 minutes and hot rolled. The temperatures were 1205 C and 1095 C, depending upon hot ductility of the heats. The hot rolled specimens were pickled in a solution containing 10% HNO3 and 2% HF at 65 C to remove the hot working scale, cold rolled to 2 mm, annealed at 1065 C for 5 minutes, water quenched, and pickled again in the same HNO3-HF solution at 65 C. A small section was cut from each heat and used for chemical analysis.","Nitrogen, which is an austenite stabilizer, shifts the a-'y phase boundaries in Fe-Cr-Ni alloys, as described in Figure 8.","Some compositions were provided with ""~"" and ""<"" signs in the paper",54,Fe Alloy
229,67.69,18.8,6.18,2.13,0,0.27,0,0.03,0.62,4.28,NA,NA,NA,NA,0,0,0,0,0,0,0,0,0,0,404,30,Deaerated 1 N NaCI,1,7,"Polarization test, strips of 1.25 cm x 1.25 cm of the experimental alloys, as well as the commercial alloys, were subjected to anodic polarization in dearated 1 N NaCI solution at 30 C. A Type 308 rod was welded to one side of each specimen and covered with rubber tubing, except the tip for electrical connection to a potentiostat. The specimens were then mounted in epoxy, ground to 600 grit, and rinsed with distilled water. The specimen/mount interface was covered with a thin film of lacquer, and approximately 1 cm 2 of the specimen was exposed. They were then kept in a desiccator until testing. The testing procedure consisted of: (1) introduction of the solution to a one liter polarization cell; (2) setting the temperature of the solution; (3) deoxygenating the solution with prepurified nitrogen at the rate of 90 ml/min starting 30 minutes before immersion of the specimen; (4) cleaning the specimen with distilled water just prior to transferring to the cel]; and (5) anodic polarization 50 minutes after the immersion at a scanning rate of 20 mV/min, using a PAR Model 173 potentiostat and ELSCINT Model ABA-26 Automatic Baseline Advance.",0.33,"The stainless steels evaluated in this study were prepared from commercially pure grades of Fe, Ni, ferrochrome, Mn, Mo, Si, manganese or chromium nitride, and chromium carbide. Melting was done in a vacuum induction furnace.The melting procedure consisted of: (1) melting Fe, Ni, Mo, Mn, and ferrochrome in a vacuum; (2) bleeding nitrogen into the furnace; and (3) introducing Mn4N or CrN, wrapped in iron foil, into the melt, as needed. After casting, only solid sections of the ingots were taken to prepare test specimens. The sections were first soaked for 30 minutes and hot rolled. The temperatures were 1205 C and 1095 C, depending upon hot ductility of the heats. The hot rolled specimens were pickled in a solution containing 10% HNO3 and 2% HF at 65 C to remove the hot working scale, cold rolled to 2 mm, annealed at 1065 C for 5 minutes, water quenched, and pickled again in the same HNO3-HF solution at 65 C. A small section was cut from each heat and used for chemical analysis.","Nitrogen, which is an austenite stabilizer, shifts the a-'y phase boundaries in Fe-Cr-Ni alloys, as described in Figure 8.","Some compositions were provided with ""~"" and ""<"" signs in the paper",54,Fe Alloy
230,59.29,18.8,15.83,2.01,0,0.04,0,0.03,0.5,3.5,NA,NA,NA,NA,0,0,0,0,0,0,0,0,0,0,105,30,Deaerated 1 N NaCI,1,7,"Polarization test, strips of 1.25 cm x 1.25 cm of the experimental alloys, as well as the commercial alloys, were subjected to anodic polarization in dearated 1 N NaCI solution at 30 C. A Type 308 rod was welded to one side of each specimen and covered with rubber tubing, except the tip for electrical connection to a potentiostat. The specimens were then mounted in epoxy, ground to 600 grit, and rinsed with distilled water. The specimen/mount interface was covered with a thin film of lacquer, and approximately 1 cm 2 of the specimen was exposed. They were then kept in a desiccator until testing. The testing procedure consisted of: (1) introduction of the solution to a one liter polarization cell; (2) setting the temperature of the solution; (3) deoxygenating the solution with prepurified nitrogen at the rate of 90 ml/min starting 30 minutes before immersion of the specimen; (4) cleaning the specimen with distilled water just prior to transferring to the cel]; and (5) anodic polarization 50 minutes after the immersion at a scanning rate of 20 mV/min, using a PAR Model 173 potentiostat and ELSCINT Model ABA-26 Automatic Baseline Advance.",0.33,"The stainless steels evaluated in this study were prepared from commercially pure grades of Fe, Ni, ferrochrome, Mn, Mo, Si, manganese or chromium nitride, and chromium carbide. Melting was done in a vacuum induction furnace.The melting procedure consisted of: (1) melting Fe, Ni, Mo, Mn, and ferrochrome in a vacuum; (2) bleeding nitrogen into the furnace; and (3) introducing Mn4N or CrN, wrapped in iron foil, into the melt, as needed. After casting, only solid sections of the ingots were taken to prepare test specimens. The sections were first soaked for 30 minutes and hot rolled. The temperatures were 1205 C and 1095 C, depending upon hot ductility of the heats. The hot rolled specimens were pickled in a solution containing 10% HNO3 and 2% HF at 65 C to remove the hot working scale, cold rolled to 2 mm, annealed at 1065 C for 5 minutes, water quenched, and pickled again in the same HNO3-HF solution at 65 C. A small section was cut from each heat and used for chemical analysis.","Nitrogen, which is an austenite stabilizer, shifts the a-'y phase boundaries in Fe-Cr-Ni alloys, as described in Figure 8.","Some compositions were provided with ""~"" and ""<"" signs in the paper",54,Fe Alloy
231,58.55,18.8,14.53,4.02,0,0.04,0,0.03,0.33,3.7,NA,NA,NA,NA,0,0,0,0,0,0,0,0,0,0,112,30,Deaerated 1 N NaCI,1,7,"Polarization test, strips of 1.25 cm x 1.25 cm of the experimental alloys, as well as the commercial alloys, were subjected to anodic polarization in dearated 1 N NaCI solution at 30 C. A Type 308 rod was welded to one side of each specimen and covered with rubber tubing, except the tip for electrical connection to a potentiostat. The specimens were then mounted in epoxy, ground to 600 grit, and rinsed with distilled water. The specimen/mount interface was covered with a thin film of lacquer, and approximately 1 cm 2 of the specimen was exposed. They were then kept in a desiccator until testing. The testing procedure consisted of: (1) introduction of the solution to a one liter polarization cell; (2) setting the temperature of the solution; (3) deoxygenating the solution with prepurified nitrogen at the rate of 90 ml/min starting 30 minutes before immersion of the specimen; (4) cleaning the specimen with distilled water just prior to transferring to the cel]; and (5) anodic polarization 50 minutes after the immersion at a scanning rate of 20 mV/min, using a PAR Model 173 potentiostat and ELSCINT Model ABA-26 Automatic Baseline Advance.",0.33,"The stainless steels evaluated in this study were prepared from commercially pure grades of Fe, Ni, ferrochrome, Mn, Mo, Si, manganese or chromium nitride, and chromium carbide. Melting was done in a vacuum induction furnace.The melting procedure consisted of: (1) melting Fe, Ni, Mo, Mn, and ferrochrome in a vacuum; (2) bleeding nitrogen into the furnace; and (3) introducing Mn4N or CrN, wrapped in iron foil, into the melt, as needed. After casting, only solid sections of the ingots were taken to prepare test specimens. The sections were first soaked for 30 minutes and hot rolled. The temperatures were 1205 C and 1095 C, depending upon hot ductility of the heats. The hot rolled specimens were pickled in a solution containing 10% HNO3 and 2% HF at 65 C to remove the hot working scale, cold rolled to 2 mm, annealed at 1065 C for 5 minutes, water quenched, and pickled again in the same HNO3-HF solution at 65 C. A small section was cut from each heat and used for chemical analysis.","Nitrogen, which is an austenite stabilizer, shifts the a-'y phase boundaries in Fe-Cr-Ni alloys, as described in Figure 8.","Some compositions were provided with ""~"" and ""<"" signs in the paper",54,Fe Alloy
