Repository: akshatshaw/Case-Study

File: Code/pit_clean_2.csv (part 5 of 14)
Fe,Cr,Ni,Mo,W,N,Nb,C,Si,Mn,Cu,P,S,Al,V,Ta,Re,Ce,Ti,Co,B,Mg,Y,Gd,"Epit, mV (SCE)",Test Temp (C),Test Solution,[Cl-] M,pH,Test Method,Scan Rate mV/s,Heat treatment,Microstructures,Comments,Material class
67.69,18.8,6.18,2.13,0.0,0.27,0.0,0.03,0.62,4.28,0.0,0.0,0.0,0.0,0.0,0.0,0.0,0.0,0.0,0.0,0.0,0.0,0.0,0.0,404.0,30.0,Deaerated 1 N NaCI,1.0,7.0,"Polarization test, strips of 1.25 cm x 1.25 cm of the experimental alloys, as well as the commercial alloys, were subjected to anodic polarization in dearated 1 N NaCI solution at 30 C. A Type 308 rod was welded to one side of each specimen and covered with rubber tubing, except the tip for electrical connection to a potentiostat. The specimens were then mounted in epoxy, ground to 600 grit, and rinsed with distilled water. The specimen/mount interface was covered with a thin film of lacquer, and approximately 1 cm 2 of the specimen was exposed. They were then kept in a desiccator until testing. The testing procedure consisted of: (1) introduction of the solution to a one liter polarization cell; (2) setting the temperature of the solution; (3) deoxygenating the solution with prepurified nitrogen at the rate of 90 ml/min starting 30 minutes before immersion of the specimen; (4) cleaning the specimen with distilled water just prior to transferring to the cel]; and (5) anodic polarization 50 minutes after the immersion at a scanning rate of 20 mV/min, using a PAR Model 173 potentiostat and ELSCINT Model ABA-26 Automatic Baseline Advance.",0.33,"The stainless steels evaluated in this study were prepared from commercially pure grades of Fe, Ni, ferrochrome, Mn, Mo, Si, manganese or chromium nitride, and chromium carbide. Melting was done in a vacuum induction furnace.The melting procedure consisted of: (1) melting Fe, Ni, Mo, Mn, and ferrochrome in a vacuum; (2) bleeding nitrogen into the furnace; and (3) introducing Mn4N or CrN, wrapped in iron foil, into the melt, as needed. After casting, only solid sections of the ingots were taken to prepare test specimens. The sections were first soaked for 30 minutes and hot rolled. The temperatures were 1205 C and 1095 C, depending upon hot ductility of the heats. The hot rolled specimens were pickled in a solution containing 10% HNO3 and 2% HF at 65 C to remove the hot working scale, cold rolled to 2 mm, annealed at 1065 C for 5 minutes, water quenched, and pickled again in the same HNO3-HF solution at 65 C. A small section was cut from each heat and used for chemical analysis.","Nitrogen, which is an austenite stabilizer, shifts the a-'y phase boundaries in Fe-Cr-Ni alloys, as described in Figure 8.","Some compositions were provided with ""~"" and ""<"" signs in the paper",1
59.29,18.8,15.83,2.01,0.0,0.04,0.0,0.03,0.5,3.5,0.0,0.0,0.0,0.0,0.0,0.0,0.0,0.0,0.0,0.0,0.0,0.0,0.0,0.0,105.0,30.0,Deaerated 1 N NaCI,1.0,7.0,"Polarization test, strips of 1.25 cm x 1.25 cm of the experimental alloys, as well as the commercial alloys, were subjected to anodic polarization in dearated 1 N NaCI solution at 30 C. A Type 308 rod was welded to one side of each specimen and covered with rubber tubing, except the tip for electrical connection to a potentiostat. The specimens were then mounted in epoxy, ground to 600 grit, and rinsed with distilled water. The specimen/mount interface was covered with a thin film of lacquer, and approximately 1 cm 2 of the specimen was exposed. They were then kept in a desiccator until testing. The testing procedure consisted of: (1) introduction of the solution to a one liter polarization cell; (2) setting the temperature of the solution; (3) deoxygenating the solution with prepurified nitrogen at the rate of 90 ml/min starting 30 minutes before immersion of the specimen; (4) cleaning the specimen with distilled water just prior to transferring to the cel]; and (5) anodic polarization 50 minutes after the immersion at a scanning rate of 20 mV/min, using a PAR Model 173 potentiostat and ELSCINT Model ABA-26 Automatic Baseline Advance.",0.33,"The stainless steels evaluated in this study were prepared from commercially pure grades of Fe, Ni, ferrochrome, Mn, Mo, Si, manganese or chromium nitride, and chromium carbide. Melting was done in a vacuum induction furnace.The melting procedure consisted of: (1) melting Fe, Ni, Mo, Mn, and ferrochrome in a vacuum; (2) bleeding nitrogen into the furnace; and (3) introducing Mn4N or CrN, wrapped in iron foil, into the melt, as needed. After casting, only solid sections of the ingots were taken to prepare test specimens. The sections were first soaked for 30 minutes and hot rolled. The temperatures were 1205 C and 1095 C, depending upon hot ductility of the heats. The hot rolled specimens were pickled in a solution containing 10% HNO3 and 2% HF at 65 C to remove the hot working scale, cold rolled to 2 mm, annealed at 1065 C for 5 minutes, water quenched, and pickled again in the same HNO3-HF solution at 65 C. A small section was cut from each heat and used for chemical analysis.","Nitrogen, which is an austenite stabilizer, shifts the a-'y phase boundaries in Fe-Cr-Ni alloys, as described in Figure 8.","Some compositions were provided with ""~"" and ""<"" signs in the paper",1
58.55,18.8,14.53,4.02,0.0,0.04,0.0,0.03,0.33,3.7,0.0,0.0,0.0,0.0,0.0,0.0,0.0,0.0,0.0,0.0,0.0,0.0,0.0,0.0,112.0,30.0,Deaerated 1 N NaCI,1.0,7.0,"Polarization test, strips of 1.25 cm x 1.25 cm of the experimental alloys, as well as the commercial alloys, were subjected to anodic polarization in dearated 1 N NaCI solution at 30 C. A Type 308 rod was welded to one side of each specimen and covered with rubber tubing, except the tip for electrical connection to a potentiostat. The specimens were then mounted in epoxy, ground to 600 grit, and rinsed with distilled water. The specimen/mount interface was covered with a thin film of lacquer, and approximately 1 cm 2 of the specimen was exposed. They were then kept in a desiccator until testing. The testing procedure consisted of: (1) introduction of the solution to a one liter polarization cell; (2) setting the temperature of the solution; (3) deoxygenating the solution with prepurified nitrogen at the rate of 90 ml/min starting 30 minutes before immersion of the specimen; (4) cleaning the specimen with distilled water just prior to transferring to the cel]; and (5) anodic polarization 50 minutes after the immersion at a scanning rate of 20 mV/min, using a PAR Model 173 potentiostat and ELSCINT Model ABA-26 Automatic Baseline Advance.",0.33,"The stainless steels evaluated in this study were prepared from commercially pure grades of Fe, Ni, ferrochrome, Mn, Mo, Si, manganese or chromium nitride, and chromium carbide. Melting was done in a vacuum induction furnace.The melting procedure consisted of: (1) melting Fe, Ni, Mo, Mn, and ferrochrome in a vacuum; (2) bleeding nitrogen into the furnace; and (3) introducing Mn4N or CrN, wrapped in iron foil, into the melt, as needed. After casting, only solid sections of the ingots were taken to prepare test specimens. The sections were first soaked for 30 minutes and hot rolled. The temperatures were 1205 C and 1095 C, depending upon hot ductility of the heats. The hot rolled specimens were pickled in a solution containing 10% HNO3 and 2% HF at 65 C to remove the hot working scale, cold rolled to 2 mm, annealed at 1065 C for 5 minutes, water quenched, and pickled again in the same HNO3-HF solution at 65 C. A small section was cut from each heat and used for chemical analysis.","Nitrogen, which is an austenite stabilizer, shifts the a-'y phase boundaries in Fe-Cr-Ni alloys, as described in Figure 8.","Some compositions were provided with ""~"" and ""<"" signs in the paper",1
48.26,18.8,26.42,2.51,0.0,0.06,0.0,0.03,0.77,3.15,0.0,0.0,0.0,0.0,0.0,0.0,0.0,0.0,0.0,0.0,0.0,0.0,0.0,0.0,198.0,30.0,Deaerated 1 N NaCI,1.0,7.0,"Polarization test, strips of 1.25 cm x 1.25 cm of the experimental alloys, as well as the commercial alloys, were subjected to anodic polarization in dearated 1 N NaCI solution at 30 C. A Type 308 rod was welded to one side of each specimen and covered with rubber tubing, except the tip for electrical connection to a potentiostat. The specimens were then mounted in epoxy, ground to 600 grit, and rinsed with distilled water. The specimen/mount interface was covered with a thin film of lacquer, and approximately 1 cm 2 of the specimen was exposed. They were then kept in a desiccator until testing. The testing procedure consisted of: (1) introduction of the solution to a one liter polarization cell; (2) setting the temperature of the solution; (3) deoxygenating the solution with prepurified nitrogen at the rate of 90 ml/min starting 30 minutes before immersion of the specimen; (4) cleaning the specimen with distilled water just prior to transferring to the cel]; and (5) anodic polarization 50 minutes after the immersion at a scanning rate of 20 mV/min, using a PAR Model 173 potentiostat and ELSCINT Model ABA-26 Automatic Baseline Advance.",0.33,"The stainless steels evaluated in this study were prepared from commercially pure grades of Fe, Ni, ferrochrome, Mn, Mo, Si, manganese or chromium nitride, and chromium carbide. Melting was done in a vacuum induction furnace.The melting procedure consisted of: (1) melting Fe, Ni, Mo, Mn, and ferrochrome in a vacuum; (2) bleeding nitrogen into the furnace; and (3) introducing Mn4N or CrN, wrapped in iron foil, into the melt, as needed. After casting, only solid sections of the ingots were taken to prepare test specimens. The sections were first soaked for 30 minutes and hot rolled. The temperatures were 1205 C and 1095 C, depending upon hot ductility of the heats. The hot rolled specimens were pickled in a solution containing 10% HNO3 and 2% HF at 65 C to remove the hot working scale, cold rolled to 2 mm, annealed at 1065 C for 5 minutes, water quenched, and pickled again in the same HNO3-HF solution at 65 C. A small section was cut from each heat and used for chemical analysis.","Nitrogen, which is an austenite stabilizer, shifts the a-'y phase boundaries in Fe-Cr-Ni alloys, as described in Figure 8.","Some compositions were provided with ""~"" and ""<"" signs in the paper",1
57.92,17.8,6.0,2.1,0.0,0.27,0.0,0.01,0.3,15.6,0.0,0.0,0.0,0.0,0.0,0.0,0.0,0.0,0.0,0.0,0.0,0.0,0.0,0.0,163.0,30.0,Deaerated 1 N NaCI,1.0,7.0,"Polarization test, strips of 1.25 cm x 1.25 cm of the experimental alloys, as well as the commercial alloys, were subjected to anodic polarization in dearated 1 N NaCI solution at 30 C. A Type 308 rod was welded to one side of each specimen and covered with rubber tubing, except the tip for electrical connection to a potentiostat. The specimens were then mounted in epoxy, ground to 600 grit, and rinsed with distilled water. The specimen/mount interface was covered with a thin film of lacquer, and approximately 1 cm 2 of the specimen was exposed. They were then kept in a desiccator until testing. The testing procedure consisted of: (1) introduction of the solution to a one liter polarization cell; (2) setting the temperature of the solution; (3) deoxygenating the solution with prepurified nitrogen at the rate of 90 ml/min starting 30 minutes before immersion of the specimen; (4) cleaning the specimen with distilled water just prior to transferring to the cel]; and (5) anodic polarization 50 minutes after the immersion at a scanning rate of 20 mV/min, using a PAR Model 173 potentiostat and ELSCINT Model ABA-26 Automatic Baseline Advance.",0.33,"The stainless steels evaluated in this study were prepared from commercially pure grades of Fe, Ni, ferrochrome, Mn, Mo, Si, manganese or chromium nitride, and chromium carbide. Melting was done in a vacuum induction furnace.The melting procedure consisted of: (1) melting Fe, Ni, Mo, Mn, and ferrochrome in a vacuum; (2) bleeding nitrogen into the furnace; and (3) introducing Mn4N or CrN, wrapped in iron foil, into the melt, as needed. After casting, only solid sections of the ingots were taken to prepare test specimens. The sections were first soaked for 30 minutes and hot rolled. The temperatures were 1205 C and 1095 C, depending upon hot ductility of the heats. The hot rolled specimens were pickled in a solution containing 10% HNO3 and 2% HF at 65 C to remove the hot working scale, cold rolled to 2 mm, annealed at 1065 C for 5 minutes, water quenched, and pickled again in the same HNO3-HF solution at 65 C. A small section was cut from each heat and used for chemical analysis.","Nitrogen, which is an austenite stabilizer, shifts the a-'y phase boundaries in Fe-Cr-Ni alloys, as described in Figure 8.","Some compositions were provided with ""~"" and ""<"" signs in the paper",1
58.8,18.58,15.78,3.84,0.0,0.31,0.0,0.01,0.3,2.38,0.0,0.0,0.0,0.0,0.0,0.0,0.0,0.0,0.0,0.0,0.0,0.0,0.0,0.0,398.0,30.0,Deaerated 1 N NaCI,1.0,7.0,"Polarization test, strips of 1.25 cm x 1.25 cm of the experimental alloys, as well as the commercial alloys, were subjected to anodic polarization in dearated 1 N NaCI solution at 30 C. A Type 308 rod was welded to one side of each specimen and covered with rubber tubing, except the tip for electrical connection to a potentiostat. The specimens were then mounted in epoxy, ground to 600 grit, and rinsed with distilled water. The specimen/mount interface was covered with a thin film of lacquer, and approximately 1 cm 2 of the specimen was exposed. They were then kept in a desiccator until testing. The testing procedure consisted of: (1) introduction of the solution to a one liter polarization cell; (2) setting the temperature of the solution; (3) deoxygenating the solution with prepurified nitrogen at the rate of 90 ml/min starting 30 minutes before immersion of the specimen; (4) cleaning the specimen with distilled water just prior to transferring to the cel]; and (5) anodic polarization 50 minutes after the immersion at a scanning rate of 20 mV/min, using a PAR Model 173 potentiostat and ELSCINT Model ABA-26 Automatic Baseline Advance.",0.33,"The stainless steels evaluated in this study were prepared from commercially pure grades of Fe, Ni, ferrochrome, Mn, Mo, Si, manganese or chromium nitride, and chromium carbide. Melting was done in a vacuum induction furnace.The melting procedure consisted of: (1) melting Fe, Ni, Mo, Mn, and ferrochrome in a vacuum; (2) bleeding nitrogen into the furnace; and (3) introducing Mn4N or CrN, wrapped in iron foil, into the melt, as needed. After casting, only solid sections of the ingots were taken to prepare test specimens. The sections were first soaked for 30 minutes and hot rolled. The temperatures were 1205 C and 1095 C, depending upon hot ductility of the heats. The hot rolled specimens were pickled in a solution containing 10% HNO3 and 2% HF at 65 C to remove the hot working scale, cold rolled to 2 mm, annealed at 1065 C for 5 minutes, water quenched, and pickled again in the same HNO3-HF solution at 65 C. A small section was cut from each heat and used for chemical analysis.","Nitrogen, which is an austenite stabilizer, shifts the a-'y phase boundaries in Fe-Cr-Ni alloys, as described in Figure 8.","Some compositions were provided with ""~"" and ""<"" signs in the paper",1
52.37,18.07,14.9,2.16,0.0,0.24,0.0,0.02,0.23,12.02,0.0,0.0,0.0,0.0,0.0,0.0,0.0,0.0,0.0,0.0,0.0,0.0,0.0,0.0,16.0,30.0,Deaerated 1 N NaCI,1.0,7.0,"Polarization test, strips of 1.25 cm x 1.25 cm of the experimental alloys, as well as the commercial alloys, were subjected to anodic polarization in dearated 1 N NaCI solution at 30 C. A Type 308 rod was welded to one side of each specimen and covered with rubber tubing, except the tip for electrical connection to a potentiostat. The specimens were then mounted in epoxy, ground to 600 grit, and rinsed with distilled water. The specimen/mount interface was covered with a thin film of lacquer, and approximately 1 cm 2 of the specimen was exposed. They were then kept in a desiccator until testing. The testing procedure consisted of: (1) introduction of the solution to a one liter polarization cell; (2) setting the temperature of the solution; (3) deoxygenating the solution with prepurified nitrogen at the rate of 90 ml/min starting 30 minutes before immersion of the specimen; (4) cleaning the specimen with distilled water just prior to transferring to the cel]; and (5) anodic polarization 50 minutes after the immersion at a scanning rate of 20 mV/min, using a PAR Model 173 potentiostat and ELSCINT Model ABA-26 Automatic Baseline Advance.",0.33,"The stainless steels evaluated in this study were prepared from commercially pure grades of Fe, Ni, ferrochrome, Mn, Mo, Si, manganese or chromium nitride, and chromium carbide. Melting was done in a vacuum induction furnace.The melting procedure consisted of: (1) melting Fe, Ni, Mo, Mn, and ferrochrome in a vacuum; (2) bleeding nitrogen into the furnace; and (3) introducing Mn4N or CrN, wrapped in iron foil, into the melt, as needed. After casting, only solid sections of the ingots were taken to prepare test specimens. The sections were first soaked for 30 minutes and hot rolled. The temperatures were 1205 C and 1095 C, depending upon hot ductility of the heats. The hot rolled specimens were pickled in a solution containing 10% HNO3 and 2% HF at 65 C to remove the hot working scale, cold rolled to 2 mm, annealed at 1065 C for 5 minutes, water quenched, and pickled again in the same HNO3-HF solution at 65 C. A small section was cut from each heat and used for chemical analysis.","Nitrogen, which is an austenite stabilizer, shifts the a-'y phase boundaries in Fe-Cr-Ni alloys, as described in Figure 8.","Some compositions were provided with ""~"" and ""<"" signs in the paper",1
55.62,18.6,15.03,1.48,0.0,0.24,0.0,0.02,0.27,8.74,0.0,0.0,0.0,0.0,0.0,0.0,0.0,0.0,0.0,0.0,0.0,0.0,0.0,0.0,249.0,30.0,Deaerated 1 N NaCI,1.0,7.0,"Polarization test, strips of 1.25 cm x 1.25 cm of the experimental alloys, as well as the commercial alloys, were subjected to anodic polarization in dearated 1 N NaCI solution at 30 C. A Type 308 rod was welded to one side of each specimen and covered with rubber tubing, except the tip for electrical connection to a potentiostat. The specimens were then mounted in epoxy, ground to 600 grit, and rinsed with distilled water. The specimen/mount interface was covered with a thin film of lacquer, and approximately 1 cm 2 of the specimen was exposed. They were then kept in a desiccator until testing. The testing procedure consisted of: (1) introduction of the solution to a one liter polarization cell; (2) setting the temperature of the solution; (3) deoxygenating the solution with prepurified nitrogen at the rate of 90 ml/min starting 30 minutes before immersion of the specimen; (4) cleaning the specimen with distilled water just prior to transferring to the cel]; and (5) anodic polarization 50 minutes after the immersion at a scanning rate of 20 mV/min, using a PAR Model 173 potentiostat and ELSCINT Model ABA-26 Automatic Baseline Advance.",0.33,"The stainless steels evaluated in this study were prepared from commercially pure grades of Fe, Ni, ferrochrome, Mn, Mo, Si, manganese or chromium nitride, and chromium carbide. Melting was done in a vacuum induction furnace.The melting procedure consisted of: (1) melting Fe, Ni, Mo, Mn, and ferrochrome in a vacuum; (2) bleeding nitrogen into the furnace; and (3) introducing Mn4N or CrN, wrapped in iron foil, into the melt, as needed. After casting, only solid sections of the ingots were taken to prepare test specimens. The sections were first soaked for 30 minutes and hot rolled. The temperatures were 1205 C and 1095 C, depending upon hot ductility of the heats. The hot rolled specimens were pickled in a solution containing 10% HNO3 and 2% HF at 65 C to remove the hot working scale, cold rolled to 2 mm, annealed at 1065 C for 5 minutes, water quenched, and pickled again in the same HNO3-HF solution at 65 C. A small section was cut from each heat and used for chemical analysis.","Nitrogen, which is an austenite stabilizer, shifts the a-'y phase boundaries in Fe-Cr-Ni alloys, as described in Figure 8.","Some compositions were provided with ""~"" and ""<"" signs in the paper",1
54.63,18.41,15.08,3.72,0.0,0.37,0.0,0.03,0.24,7.52,0.0,0.0,0.0,0.0,0.0,0.0,0.0,0.0,0.0,0.0,0.0,0.0,0.0,0.0,605.0,30.0,Deaerated 1 N NaCI,1.0,7.0,"Polarization test, strips of 1.25 cm x 1.25 cm of the experimental alloys, as well as the commercial alloys, were subjected to anodic polarization in dearated 1 N NaCI solution at 30 C. A Type 308 rod was welded to one side of each specimen and covered with rubber tubing, except the tip for electrical connection to a potentiostat. The specimens were then mounted in epoxy, ground to 600 grit, and rinsed with distilled water. The specimen/mount interface was covered with a thin film of lacquer, and approximately 1 cm 2 of the specimen was exposed. They were then kept in a desiccator until testing. The testing procedure consisted of: (1) introduction of the solution to a one liter polarization cell; (2) setting the temperature of the solution; (3) deoxygenating the solution with prepurified nitrogen at the rate of 90 ml/min starting 30 minutes before immersion of the specimen; (4) cleaning the specimen with distilled water just prior to transferring to the cel]; and (5) anodic polarization 50 minutes after the immersion at a scanning rate of 20 mV/min, using a PAR Model 173 potentiostat and ELSCINT Model ABA-26 Automatic Baseline Advance.",0.33,"The stainless steels evaluated in this study were prepared from commercially pure grades of Fe, Ni, ferrochrome, Mn, Mo, Si, manganese or chromium nitride, and chromium carbide. Melting was done in a vacuum induction furnace.The melting procedure consisted of: (1) melting Fe, Ni, Mo, Mn, and ferrochrome in a vacuum; (2) bleeding nitrogen into the furnace; and (3) introducing Mn4N or CrN, wrapped in iron foil, into the melt, as needed. After casting, only solid sections of the ingots were taken to prepare test specimens. The sections were first soaked for 30 minutes and hot rolled. The temperatures were 1205 C and 1095 C, depending upon hot ductility of the heats. The hot rolled specimens were pickled in a solution containing 10% HNO3 and 2% HF at 65 C to remove the hot working scale, cold rolled to 2 mm, annealed at 1065 C for 5 minutes, water quenched, and pickled again in the same HNO3-HF solution at 65 C. A small section was cut from each heat and used for chemical analysis.","Nitrogen, which is an austenite stabilizer, shifts the a-'y phase boundaries in Fe-Cr-Ni alloys, as described in Figure 8.","Some compositions were provided with ""~"" and ""<"" signs in the paper",1
45.68,18.75,24.68,5.72,0.0,0.06,0.0,0.01,0.44,4.66,0.0,0.0,0.0,0.0,0.0,0.0,0.0,0.0,0.0,0.0,0.0,0.0,0.0,0.0,456.0,30.0,Deaerated 1 N NaCI,1.0,7.0,"Polarization test, strips of 1.25 cm x 1.25 cm of the experimental alloys, as well as the commercial alloys, were subjected to anodic polarization in dearated 1 N NaCI solution at 30 C. A Type 308 rod was welded to one side of each specimen and covered with rubber tubing, except the tip for electrical connection to a potentiostat. The specimens were then mounted in epoxy, ground to 600 grit, and rinsed with distilled water. The specimen/mount interface was covered with a thin film of lacquer, and approximately 1 cm 2 of the specimen was exposed. They were then kept in a desiccator until testing. The testing procedure consisted of: (1) introduction of the solution to a one liter polarization cell; (2) setting the temperature of the solution; (3) deoxygenating the solution with prepurified nitrogen at the rate of 90 ml/min starting 30 minutes before immersion of the specimen; (4) cleaning the specimen with distilled water just prior to transferring to the cel]; and (5) anodic polarization 50 minutes after the immersion at a scanning rate of 20 mV/min, using a PAR Model 173 potentiostat and ELSCINT Model ABA-26 Automatic Baseline Advance.",0.33,"The stainless steels evaluated in this study were prepared from commercially pure grades of Fe, Ni, ferrochrome, Mn, Mo, Si, manganese or chromium nitride, and chromium carbide. Melting was done in a vacuum induction furnace.The melting procedure consisted of: (1) melting Fe, Ni, Mo, Mn, and ferrochrome in a vacuum; (2) bleeding nitrogen into the furnace; and (3) introducing Mn4N or CrN, wrapped in iron foil, into the melt, as needed. After casting, only solid sections of the ingots were taken to prepare test specimens. The sections were first soaked for 30 minutes and hot rolled. The temperatures were 1205 C and 1095 C, depending upon hot ductility of the heats. The hot rolled specimens were pickled in a solution containing 10% HNO3 and 2% HF at 65 C to remove the hot working scale, cold rolled to 2 mm, annealed at 1065 C for 5 minutes, water quenched, and pickled again in the same HNO3-HF solution at 65 C. A small section was cut from each heat and used for chemical analysis.","Nitrogen, which is an austenite stabilizer, shifts the a-'y phase boundaries in Fe-Cr-Ni alloys, as described in Figure 8.","Some compositions were provided with ""~"" and ""<"" signs in the paper",1
47.47,18.71,14.67,1.85,0.0,0.3,0.0,0.02,0.33,16.65,0.0,0.0,0.0,0.0,0.0,0.0,0.0,0.0,0.0,0.0,0.0,0.0,0.0,0.0,2.0,30.0,Deaerated 1 N NaCI,1.0,7.0,"Polarization test, strips of 1.25 cm x 1.25 cm of the experimental alloys, as well as the commercial alloys, were subjected to anodic polarization in dearated 1 N NaCI solution at 30 C. A Type 308 rod was welded to one side of each specimen and covered with rubber tubing, except the tip for electrical connection to a potentiostat. The specimens were then mounted in epoxy, ground to 600 grit, and rinsed with distilled water. The specimen/mount interface was covered with a thin film of lacquer, and approximately 1 cm 2 of the specimen was exposed. They were then kept in a desiccator until testing. The testing procedure consisted of: (1) introduction of the solution to a one liter polarization cell; (2) setting the temperature of the solution; (3) deoxygenating the solution with prepurified nitrogen at the rate of 90 ml/min starting 30 minutes before immersion of the specimen; (4) cleaning the specimen with distilled water just prior to transferring to the cel]; and (5) anodic polarization 50 minutes after the immersion at a scanning rate of 20 mV/min, using a PAR Model 173 potentiostat and ELSCINT Model ABA-26 Automatic Baseline Advance.",0.33,"The stainless steels evaluated in this study were prepared from commercially pure grades of Fe, Ni, ferrochrome, Mn, Mo, Si, manganese or chromium nitride, and chromium carbide. Melting was done in a vacuum induction furnace.The melting procedure consisted of: (1) melting Fe, Ni, Mo, Mn, and ferrochrome in a vacuum; (2) bleeding nitrogen into the furnace; and (3) introducing Mn4N or CrN, wrapped in iron foil, into the melt, as needed. After casting, only solid sections of the ingots were taken to prepare test specimens. The sections were first soaked for 30 minutes and hot rolled. The temperatures were 1205 C and 1095 C, depending upon hot ductility of the heats. The hot rolled specimens were pickled in a solution containing 10% HNO3 and 2% HF at 65 C to remove the hot working scale, cold rolled to 2 mm, annealed at 1065 C for 5 minutes, water quenched, and pickled again in the same HNO3-HF solution at 65 C. A small section was cut from each heat and used for chemical analysis.","Nitrogen, which is an austenite stabilizer, shifts the a-'y phase boundaries in Fe-Cr-Ni alloys, as described in Figure 8.","Some compositions were provided with ""~"" and ""<"" signs in the paper",1
47.27,18.02,15.92,3.56,0.0,0.31,0.0,0.02,0.44,14.46,0.0,0.0,0.0,0.0,0.0,0.0,0.0,0.0,0.0,0.0,0.0,0.0,0.0,0.0,-32.0,30.0,Deaerated 1 N NaCI,1.0,7.0,"Polarization test, strips of 1.25 cm x 1.25 cm of the experimental alloys, as well as the commercial alloys, were subjected to anodic polarization in dearated 1 N NaCI solution at 30 C. A Type 308 rod was welded to one side of each specimen and covered with rubber tubing, except the tip for electrical connection to a potentiostat. The specimens were then mounted in epoxy, ground to 600 grit, and rinsed with distilled water. The specimen/mount interface was covered with a thin film of lacquer, and approximately 1 cm 2 of the specimen was exposed. They were then kept in a desiccator until testing. The testing procedure consisted of: (1) introduction of the solution to a one liter polarization cell; (2) setting the temperature of the solution; (3) deoxygenating the solution with prepurified nitrogen at the rate of 90 ml/min starting 30 minutes before immersion of the specimen; (4) cleaning the specimen with distilled water just prior to transferring to the cel]; and (5) anodic polarization 50 minutes after the immersion at a scanning rate of 20 mV/min, using a PAR Model 173 potentiostat and ELSCINT Model ABA-26 Automatic Baseline Advance.",0.33,"The stainless steels evaluated in this study were prepared from commercially pure grades of Fe, Ni, ferrochrome, Mn, Mo, Si, manganese or chromium nitride, and chromium carbide. Melting was done in a vacuum induction furnace.The melting procedure consisted of: (1) melting Fe, Ni, Mo, Mn, and ferrochrome in a vacuum; (2) bleeding nitrogen into the furnace; and (3) introducing Mn4N or CrN, wrapped in iron foil, into the melt, as needed. After casting, only solid sections of the ingots were taken to prepare test specimens. The sections were first soaked for 30 minutes and hot rolled. The temperatures were 1205 C and 1095 C, depending upon hot ductility of the heats. The hot rolled specimens were pickled in a solution containing 10% HNO3 and 2% HF at 65 C to remove the hot working scale, cold rolled to 2 mm, annealed at 1065 C for 5 minutes, water quenched, and pickled again in the same HNO3-HF solution at 65 C. A small section was cut from each heat and used for chemical analysis.","Nitrogen, which is an austenite stabilizer, shifts the a-'y phase boundaries in Fe-Cr-Ni alloys, as described in Figure 8.","Some compositions were provided with ""~"" and ""<"" signs in the paper",1
42.92,18.19,24.46,2.18,0.0,0.25,0.0,0.02,0.32,11.66,0.0,0.0,0.0,0.0,0.0,0.0,0.0,0.0,0.0,0.0,0.0,0.0,0.0,0.0,52.0,30.0,Deaerated 1 N NaCI,1.0,7.0,"Polarization test, strips of 1.25 cm x 1.25 cm of the experimental alloys, as well as the commercial alloys, were subjected to anodic polarization in dearated 1 N NaCI solution at 30 C. A Type 308 rod was welded to one side of each specimen and covered with rubber tubing, except the tip for electrical connection to a potentiostat. The specimens were then mounted in epoxy, ground to 600 grit, and rinsed with distilled water. The specimen/mount interface was covered with a thin film of lacquer, and approximately 1 cm 2 of the specimen was exposed. They were then kept in a desiccator until testing. The testing procedure consisted of: (1) introduction of the solution to a one liter polarization cell; (2) setting the temperature of the solution; (3) deoxygenating the solution with prepurified nitrogen at the rate of 90 ml/min starting 30 minutes before immersion of the specimen; (4) cleaning the specimen with distilled water just prior to transferring to the cel]; and (5) anodic polarization 50 minutes after the immersion at a scanning rate of 20 mV/min, using a PAR Model 173 potentiostat and ELSCINT Model ABA-26 Automatic Baseline Advance.",0.33,"The stainless steels evaluated in this study were prepared from commercially pure grades of Fe, Ni, ferrochrome, Mn, Mo, Si, manganese or chromium nitride, and chromium carbide. Melting was done in a vacuum induction furnace.The melting procedure consisted of: (1) melting Fe, Ni, Mo, Mn, and ferrochrome in a vacuum; (2) bleeding nitrogen into the furnace; and (3) introducing Mn4N or CrN, wrapped in iron foil, into the melt, as needed. After casting, only solid sections of the ingots were taken to prepare test specimens. The sections were first soaked for 30 minutes and hot rolled. The temperatures were 1205 C and 1095 C, depending upon hot ductility of the heats. The hot rolled specimens were pickled in a solution containing 10% HNO3 and 2% HF at 65 C to remove the hot working scale, cold rolled to 2 mm, annealed at 1065 C for 5 minutes, water quenched, and pickled again in the same HNO3-HF solution at 65 C. A small section was cut from each heat and used for chemical analysis.","Nitrogen, which is an austenite stabilizer, shifts the a-'y phase boundaries in Fe-Cr-Ni alloys, as described in Figure 8.","Some compositions were provided with ""~"" and ""<"" signs in the paper",1
30.55,18.8,25.21,2.3,0.0,0.35,0.0,0.02,0.31,22.46,0.0,0.0,0.0,0.0,0.0,0.0,0.0,0.0,0.0,0.0,0.0,0.0,0.0,0.0,74.0,30.0,Deaerated 1 N NaCI,1.0,7.0,"Polarization test, strips of 1.25 cm x 1.25 cm of the experimental alloys, as well as the commercial alloys, were subjected to anodic polarization in dearated 1 N NaCI solution at 30 C. A Type 308 rod was welded to one side of each specimen and covered with rubber tubing, except the tip for electrical connection to a potentiostat. The specimens were then mounted in epoxy, ground to 600 grit, and rinsed with distilled water. The specimen/mount interface was covered with a thin film of lacquer, and approximately 1 cm 2 of the specimen was exposed. They were then kept in a desiccator until testing. The testing procedure consisted of: (1) introduction of the solution to a one liter polarization cell; (2) setting the temperature of the solution; (3) deoxygenating the solution with prepurified nitrogen at the rate of 90 ml/min starting 30 minutes before immersion of the specimen; (4) cleaning the specimen with distilled water just prior to transferring to the cel]; and (5) anodic polarization 50 minutes after the immersion at a scanning rate of 20 mV/min, using a PAR Model 173 potentiostat and ELSCINT Model ABA-26 Automatic Baseline Advance.",0.33,"The stainless steels evaluated in this study were prepared from commercially pure grades of Fe, Ni, ferrochrome, Mn, Mo, Si, manganese or chromium nitride, and chromium carbide. Melting was done in a vacuum induction furnace.The melting procedure consisted of: (1) melting Fe, Ni, Mo, Mn, and ferrochrome in a vacuum; (2) bleeding nitrogen into the furnace; and (3) introducing Mn4N or CrN, wrapped in iron foil, into the melt, as needed. After casting, only solid sections of the ingots were taken to prepare test specimens. The sections were first soaked for 30 minutes and hot rolled. The temperatures were 1205 C and 1095 C, depending upon hot ductility of the heats. The hot rolled specimens were pickled in a solution containing 10% HNO3 and 2% HF at 65 C to remove the hot working scale, cold rolled to 2 mm, annealed at 1065 C for 5 minutes, water quenched, and pickled again in the same HNO3-HF solution at 65 C. A small section was cut from each heat and used for chemical analysis.","Nitrogen, which is an austenite stabilizer, shifts the a-'y phase boundaries in Fe-Cr-Ni alloys, as described in Figure 8.","Some compositions were provided with ""~"" and ""<"" signs in the paper",1
26.65,19.23,26.13,6.75,0.0,0.34,0.0,0.02,0.48,20.4,0.0,0.0,0.0,0.0,0.0,0.0,0.0,0.0,0.0,0.0,0.0,0.0,0.0,0.0,165.0,30.0,Deaerated 1 N NaCI,1.0,7.0,"Polarization test, strips of 1.25 cm x 1.25 cm of the experimental alloys, as well as the commercial alloys, were subjected to anodic polarization in dearated 1 N NaCI solution at 30 C. A Type 308 rod was welded to one side of each specimen and covered with rubber tubing, except the tip for electrical connection to a potentiostat. The specimens were then mounted in epoxy, ground to 600 grit, and rinsed with distilled water. The specimen/mount interface was covered with a thin film of lacquer, and approximately 1 cm 2 of the specimen was exposed. They were then kept in a desiccator until testing. The testing procedure consisted of: (1) introduction of the solution to a one liter polarization cell; (2) setting the temperature of the solution; (3) deoxygenating the solution with prepurified nitrogen at the rate of 90 ml/min starting 30 minutes before immersion of the specimen; (4) cleaning the specimen with distilled water just prior to transferring to the cel]; and (5) anodic polarization 50 minutes after the immersion at a scanning rate of 20 mV/min, using a PAR Model 173 potentiostat and ELSCINT Model ABA-26 Automatic Baseline Advance.",0.33,"The stainless steels evaluated in this study were prepared from commercially pure grades of Fe, Ni, ferrochrome, Mn, Mo, Si, manganese or chromium nitride, and chromium carbide. Melting was done in a vacuum induction furnace.The melting procedure consisted of: (1) melting Fe, Ni, Mo, Mn, and ferrochrome in a vacuum; (2) bleeding nitrogen into the furnace; and (3) introducing Mn4N or CrN, wrapped in iron foil, into the melt, as needed. After casting, only solid sections of the ingots were taken to prepare test specimens. The sections were first soaked for 30 minutes and hot rolled. The temperatures were 1205 C and 1095 C, depending upon hot ductility of the heats. The hot rolled specimens were pickled in a solution containing 10% HNO3 and 2% HF at 65 C to remove the hot working scale, cold rolled to 2 mm, annealed at 1065 C for 5 minutes, water quenched, and pickled again in the same HNO3-HF solution at 65 C. A small section was cut from each heat and used for chemical analysis.","Nitrogen, which is an austenite stabilizer, shifts the a-'y phase boundaries in Fe-Cr-Ni alloys, as described in Figure 8.","Some compositions were provided with ""~"" and ""<"" signs in the paper",1
