Repository: akshatshaw/Case-Study

File: Code/pit_edit_2.csv (part 6 of 14)
No.,Fe,Cr,Ni,Mo,W,N,Nb,C,Si,Mn,Cu,P,S,Al,V,Ta,Re,Ce,Ti,Co,B,Mg,Y,Gd,"Epit, mV (SCE)",Test Temp (C),Test Solution,[Cl-] M,pH,Test Method,Scan Rate mV/s,Heat treatment,Microstructures,Comments,Reference,Material class
248,55.62,18.6,15.03,1.48,0,0.24,0,0.02,0.27,8.74,NA,NA,NA,NA,0,0,0,0,0,0,0,0,0,0,-152,50,0.5 NH CI + 1 N NaCI,1.5,0.69,"Polarization test, strips of 1.25 cm x 1.25 cm of the experimental alloys, as well as the commercial alloys, were subjected to anodic polarization in dearated 1 N NaCI solution at 30 C. A Type 308 rod was welded to one side of each specimen and covered with rubber tubing, except the tip for electrical connection to a potentiostat. The specimens were then mounted in epoxy, ground to 600 grit, and rinsed with distilled water. The specimen/mount interface was covered with a thin film of lacquer, and approximately 1 cm 2 of the specimen was exposed. They were then kept in a desiccator until testing. The testing procedure consisted of: (1) introduction of the solution to a one liter polarization cell; (2) setting the temperature of the solution; (3) deoxygenating the solution with prepurified nitrogen at the rate of 90 ml/min starting 30 minutes before immersion of the specimen; (4) cleaning the specimen with distilled water just prior to transferring to the cel]; and (5) anodic polarization 50 minutes after the immersion at a scanning rate of 20 mV/min, using a PAR Model 173 potentiostat and ELSCINT Model ABA-26 Automatic Baseline Advance.",0.33,"The stainless steels evaluated in this study were prepared from commercially pure grades of Fe, Ni, ferrochrome, Mn, Mo, Si, manganese or chromium nitride, and chromium carbide. Melting was done in a vacuum induction furnace.The melting procedure consisted of: (1) melting Fe, Ni, Mo, Mn, and ferrochrome in a vacuum; (2) bleeding nitrogen into the furnace; and (3) introducing Mn4N or CrN, wrapped in iron foil, into the melt, as needed. After casting, only solid sections of the ingots were taken to prepare test specimens. The sections were first soaked for 30 minutes and hot rolled. The temperatures were 1205 C and 1095 C, depending upon hot ductility of the heats. The hot rolled specimens were pickled in a solution containing 10% HNO3 and 2% HF at 65 C to remove the hot working scale, cold rolled to 2 mm, annealed at 1065 C for 5 minutes, water quenched, and pickled again in the same HNO3-HF solution at 65 C. A small section was cut from each heat and used for chemical analysis.","Nitrogen, which is an austenite stabilizer, shifts the a-'y phase boundaries in Fe-Cr-Ni alloys, as described in Figure 8.","Some compositions were provided with ""~"" and ""<"" signs in the paper",54,Fe Alloy
249,54.63,18.41,15.08,3.72,0,0.37,0,0.03,0.24,7.52,NA,NA,NA,NA,0,0,0,0,0,0,0,0,0,0,-88,50,0.5 NH CI + 1 N NaCI,1.5,0.69,"Polarization test, strips of 1.25 cm x 1.25 cm of the experimental alloys, as well as the commercial alloys, were subjected to anodic polarization in dearated 1 N NaCI solution at 30 C. A Type 308 rod was welded to one side of each specimen and covered with rubber tubing, except the tip for electrical connection to a potentiostat. The specimens were then mounted in epoxy, ground to 600 grit, and rinsed with distilled water. The specimen/mount interface was covered with a thin film of lacquer, and approximately 1 cm 2 of the specimen was exposed. They were then kept in a desiccator until testing. The testing procedure consisted of: (1) introduction of the solution to a one liter polarization cell; (2) setting the temperature of the solution; (3) deoxygenating the solution with prepurified nitrogen at the rate of 90 ml/min starting 30 minutes before immersion of the specimen; (4) cleaning the specimen with distilled water just prior to transferring to the cel]; and (5) anodic polarization 50 minutes after the immersion at a scanning rate of 20 mV/min, using a PAR Model 173 potentiostat and ELSCINT Model ABA-26 Automatic Baseline Advance.",0.33,"The stainless steels evaluated in this study were prepared from commercially pure grades of Fe, Ni, ferrochrome, Mn, Mo, Si, manganese or chromium nitride, and chromium carbide. Melting was done in a vacuum induction furnace.The melting procedure consisted of: (1) melting Fe, Ni, Mo, Mn, and ferrochrome in a vacuum; (2) bleeding nitrogen into the furnace; and (3) introducing Mn4N or CrN, wrapped in iron foil, into the melt, as needed. After casting, only solid sections of the ingots were taken to prepare test specimens. The sections were first soaked for 30 minutes and hot rolled. The temperatures were 1205 C and 1095 C, depending upon hot ductility of the heats. The hot rolled specimens were pickled in a solution containing 10% HNO3 and 2% HF at 65 C to remove the hot working scale, cold rolled to 2 mm, annealed at 1065 C for 5 minutes, water quenched, and pickled again in the same HNO3-HF solution at 65 C. A small section was cut from each heat and used for chemical analysis.","Nitrogen, which is an austenite stabilizer, shifts the a-'y phase boundaries in Fe-Cr-Ni alloys, as described in Figure 8.","Some compositions were provided with ""~"" and ""<"" signs in the paper",54,Fe Alloy
250,45.68,18.75,24.68,5.72,0,0.06,0,0.01,0.44,4.66,NA,NA,NA,NA,0,0,0,0,0,0,0,0,0,0,149,50,0.5 NH CI + 1 N NaCI,1.5,0.69,"Polarization test, strips of 1.25 cm x 1.25 cm of the experimental alloys, as well as the commercial alloys, were subjected to anodic polarization in dearated 1 N NaCI solution at 30 C. A Type 308 rod was welded to one side of each specimen and covered with rubber tubing, except the tip for electrical connection to a potentiostat. The specimens were then mounted in epoxy, ground to 600 grit, and rinsed with distilled water. The specimen/mount interface was covered with a thin film of lacquer, and approximately 1 cm 2 of the specimen was exposed. They were then kept in a desiccator until testing. The testing procedure consisted of: (1) introduction of the solution to a one liter polarization cell; (2) setting the temperature of the solution; (3) deoxygenating the solution with prepurified nitrogen at the rate of 90 ml/min starting 30 minutes before immersion of the specimen; (4) cleaning the specimen with distilled water just prior to transferring to the cel]; and (5) anodic polarization 50 minutes after the immersion at a scanning rate of 20 mV/min, using a PAR Model 173 potentiostat and ELSCINT Model ABA-26 Automatic Baseline Advance.",0.33,"The stainless steels evaluated in this study were prepared from commercially pure grades of Fe, Ni, ferrochrome, Mn, Mo, Si, manganese or chromium nitride, and chromium carbide. Melting was done in a vacuum induction furnace.The melting procedure consisted of: (1) melting Fe, Ni, Mo, Mn, and ferrochrome in a vacuum; (2) bleeding nitrogen into the furnace; and (3) introducing Mn4N or CrN, wrapped in iron foil, into the melt, as needed. After casting, only solid sections of the ingots were taken to prepare test specimens. The sections were first soaked for 30 minutes and hot rolled. The temperatures were 1205 C and 1095 C, depending upon hot ductility of the heats. The hot rolled specimens were pickled in a solution containing 10% HNO3 and 2% HF at 65 C to remove the hot working scale, cold rolled to 2 mm, annealed at 1065 C for 5 minutes, water quenched, and pickled again in the same HNO3-HF solution at 65 C. A small section was cut from each heat and used for chemical analysis.","Nitrogen, which is an austenite stabilizer, shifts the a-'y phase boundaries in Fe-Cr-Ni alloys, as described in Figure 8.","Some compositions were provided with ""~"" and ""<"" signs in the paper",54,Fe Alloy
251,37.33,17.93,25.92,5,0,0.26,0,0.02,0.42,13.13,NA,NA,NA,NA,0,0,0,0,0,0,0,0,0,0,145,50,0.5 NH CI + 1 N NaCI,1.5,0.69,"Polarization test, strips of 1.25 cm x 1.25 cm of the experimental alloys, as well as the commercial alloys, were subjected to anodic polarization in dearated 1 N NaCI solution at 30 C. A Type 308 rod was welded to one side of each specimen and covered with rubber tubing, except the tip for electrical connection to a potentiostat. The specimens were then mounted in epoxy, ground to 600 grit, and rinsed with distilled water. The specimen/mount interface was covered with a thin film of lacquer, and approximately 1 cm 2 of the specimen was exposed. They were then kept in a desiccator until testing. The testing procedure consisted of: (1) introduction of the solution to a one liter polarization cell; (2) setting the temperature of the solution; (3) deoxygenating the solution with prepurified nitrogen at the rate of 90 ml/min starting 30 minutes before immersion of the specimen; (4) cleaning the specimen with distilled water just prior to transferring to the cel]; and (5) anodic polarization 50 minutes after the immersion at a scanning rate of 20 mV/min, using a PAR Model 173 potentiostat and ELSCINT Model ABA-26 Automatic Baseline Advance.",0.33,"The stainless steels evaluated in this study were prepared from commercially pure grades of Fe, Ni, ferrochrome, Mn, Mo, Si, manganese or chromium nitride, and chromium carbide. Melting was done in a vacuum induction furnace.The melting procedure consisted of: (1) melting Fe, Ni, Mo, Mn, and ferrochrome in a vacuum; (2) bleeding nitrogen into the furnace; and (3) introducing Mn4N or CrN, wrapped in iron foil, into the melt, as needed. After casting, only solid sections of the ingots were taken to prepare test specimens. The sections were first soaked for 30 minutes and hot rolled. The temperatures were 1205 C and 1095 C, depending upon hot ductility of the heats. The hot rolled specimens were pickled in a solution containing 10% HNO3 and 2% HF at 65 C to remove the hot working scale, cold rolled to 2 mm, annealed at 1065 C for 5 minutes, water quenched, and pickled again in the same HNO3-HF solution at 65 C. A small section was cut from each heat and used for chemical analysis.","Nitrogen, which is an austenite stabilizer, shifts the a-'y phase boundaries in Fe-Cr-Ni alloys, as described in Figure 8.","Some compositions were provided with ""~"" and ""<"" signs in the paper",54,Fe Alloy
252,48.95,18.35,25.9,6.11,0,0.39,0,0.01,0.29,0,NA,NA,NA,NA,0,0,0,0,0,0,0,0,0,0,281,50,0.5 NH CI + 1 N NaCI,1.5,0.69,"Polarization test, strips of 1.25 cm x 1.25 cm of the experimental alloys, as well as the commercial alloys, were subjected to anodic polarization in dearated 1 N NaCI solution at 30 C. A Type 308 rod was welded to one side of each specimen and covered with rubber tubing, except the tip for electrical connection to a potentiostat. The specimens were then mounted in epoxy, ground to 600 grit, and rinsed with distilled water. The specimen/mount interface was covered with a thin film of lacquer, and approximately 1 cm 2 of the specimen was exposed. They were then kept in a desiccator until testing. The testing procedure consisted of: (1) introduction of the solution to a one liter polarization cell; (2) setting the temperature of the solution; (3) deoxygenating the solution with prepurified nitrogen at the rate of 90 ml/min starting 30 minutes before immersion of the specimen; (4) cleaning the specimen with distilled water just prior to transferring to the cel]; and (5) anodic polarization 50 minutes after the immersion at a scanning rate of 20 mV/min, using a PAR Model 173 potentiostat and ELSCINT Model ABA-26 Automatic Baseline Advance.",0.33,"The stainless steels evaluated in this study were prepared from commercially pure grades of Fe, Ni, ferrochrome, Mn, Mo, Si, manganese or chromium nitride, and chromium carbide. Melting was done in a vacuum induction furnace.The melting procedure consisted of: (1) melting Fe, Ni, Mo, Mn, and ferrochrome in a vacuum; (2) bleeding nitrogen into the furnace; and (3) introducing Mn4N or CrN, wrapped in iron foil, into the melt, as needed. After casting, only solid sections of the ingots were taken to prepare test specimens. The sections were first soaked for 30 minutes and hot rolled. The temperatures were 1205 C and 1095 C, depending upon hot ductility of the heats. The hot rolled specimens were pickled in a solution containing 10% HNO3 and 2% HF at 65 C to remove the hot working scale, cold rolled to 2 mm, annealed at 1065 C for 5 minutes, water quenched, and pickled again in the same HNO3-HF solution at 65 C. A small section was cut from each heat and used for chemical analysis.","Nitrogen, which is an austenite stabilizer, shifts the a-'y phase boundaries in Fe-Cr-Ni alloys, as described in Figure 8.","Some compositions were provided with ""~"" and ""<"" signs in the paper",54,Fe Alloy
253,58.39,17.38,20.15,0.02,0,0.04,0,0.03,0.13,3.84,NA,0.01,0.01,0,0,0,0,0,0,0,0,0,0,0,-65,NA,0.6 M NaCl and 0.1M NaHCO3,0.6,8.3,"Potentiodynamic Polarization, the specimen surface was ground to a 120 grit finish and 5 cm2 was exposed to the corrodent. The potential was controlled, relative to a standard saturated calomel electrode, by a potentiostat. Following. pretreatment for 5 min at -1.5 V, the -potential was increased-rapidly to -0.5V and thereafter at a steady rate of 1V in 50 min. In this work the critical pitting potential was taken as that at which there was an anodic current flow of 10^-5 A/cm2.",0.33,"5 kg melts were made at atmospheric pressure in an induction furnace using Japanese iron, nickel pellets, electrolytic chromium, ferro-molybdenum, refined manganese, and high-nitrogen ferro-chromium. Ingots were cast and hot rolled to 20 mm diameter bars which were heat treated at 1100°c for 30 min and cooled in still air.",NA,Pitting corrosion data is collected from plain breakdown potential in table II.,71,Fe Alloy
254,57.05,17.68,20.43,0.08,0,0.3,0,0.03,0.19,4.22,NA,0.02,0.01,0,0,0,0,0,0,0,0,0,0,0,-25,NA,0.6 M NaCl and 0.1M NaHCO3,0.6,8.3,"Potentiodynamic Polarization, the specimen surface was ground to a 120 grit finish and 5 cm2 was exposed to the corrodent. The potential was controlled, relative to a standard saturated calomel electrode, by a potentiostat. Following. pretreatment for 5 min at -1.5 V, the -potential was increased-rapidly to -0.5V and thereafter at a steady rate of 1V in 50 min. In this work the critical pitting potential was taken as that at which there was an anodic current flow of 10^-5 A/cm2.",0.33,"5 kg melts were made at atmospheric pressure in an induction furnace using Japanese iron, nickel pellets, electrolytic chromium, ferro-molybdenum, refined manganese, and high-nitrogen ferro-chromium. Ingots were cast and hot rolled to 20 mm diameter bars which were heat treated at 1100°c for 30 min and cooled in still air.",NA,Pitting corrosion data is collected from plain breakdown potential in table II.,71,Fe Alloy
255,56.46,17.95,19.9,1.03,0,0.03,0,0.04,0.19,4.38,NA,0.02,0.01,0,0,0,0,0,0,0,0,0,0,0,-40,NA,0.6 M NaCl and 0.1M NaHCO3,0.6,8.3,"Potentiodynamic Polarization, the specimen surface was ground to a 120 grit finish and 5 cm2 was exposed to the corrodent. The potential was controlled, relative to a standard saturated calomel electrode, by a potentiostat. Following. pretreatment for 5 min at -1.5 V, the -potential was increased-rapidly to -0.5V and thereafter at a steady rate of 1V in 50 min. In this work the critical pitting potential was taken as that at which there was an anodic current flow of 10^-5 A/cm2.",0.33,"5 kg melts were made at atmospheric pressure in an induction furnace using Japanese iron, nickel pellets, electrolytic chromium, ferro-molybdenum, refined manganese, and high-nitrogen ferro-chromium. Ingots were cast and hot rolled to 20 mm diameter bars which were heat treated at 1100°c for 30 min and cooled in still air.",NA,Pitting corrosion data is collected from plain breakdown potential in table II.,71,Fe Alloy
256,58.15,16.42,19.9,1.03,0,0.16,0,0.01,0.22,4.08,NA,0.02,0.02,0,0,0,0,0,0,0,0,0,0,0,-15,NA,0.6 M NaCl and 0.1M NaHCO3,0.6,8.3,"Potentiodynamic Polarization, the specimen surface was ground to a 120 grit finish and 5 cm2 was exposed to the corrodent. The potential was controlled, relative to a standard saturated calomel electrode, by a potentiostat. Following. pretreatment for 5 min at -1.5 V, the -potential was increased-rapidly to -0.5V and thereafter at a steady rate of 1V in 50 min. In this work the critical pitting potential was taken as that at which there was an anodic current flow of 10^-5 A/cm2.",0.33,"5 kg melts were made at atmospheric pressure in an induction furnace using Japanese iron, nickel pellets, electrolytic chromium, ferro-molybdenum, refined manganese, and high-nitrogen ferro-chromium. Ingots were cast and hot rolled to 20 mm diameter bars which were heat treated at 1100°c for 30 min and cooled in still air.",NA,Pitting corrosion data is collected from plain breakdown potential in table II.,71,Fe Alloy
257,57.41,16.86,19.98,1.03,0,0.27,0,0.02,0.33,4.06,NA,0.02,0.02,0,0,0,0,0,0,0,0,0,0,0,65,NA,0.6 M NaCl and 0.1M NaHCO3,0.6,8.3,"Potentiodynamic Polarization, the specimen surface was ground to a 120 grit finish and 5 cm2 was exposed to the corrodent. The potential was controlled, relative to a standard saturated calomel electrode, by a potentiostat. Following. pretreatment for 5 min at -1.5 V, the -potential was increased-rapidly to -0.5V and thereafter at a steady rate of 1V in 50 min. In this work the critical pitting potential was taken as that at which there was an anodic current flow of 10^-5 A/cm2.",0.33,"5 kg melts were made at atmospheric pressure in an induction furnace using Japanese iron, nickel pellets, electrolytic chromium, ferro-molybdenum, refined manganese, and high-nitrogen ferro-chromium. Ingots were cast and hot rolled to 20 mm diameter bars which were heat treated at 1100°c for 30 min and cooled in still air.",NA,Pitting corrosion data is collected from plain breakdown potential in table II.,71,Fe Alloy
258,56.97,16.66,20.54,1.01,0,0.29,0,0.03,0.17,4.31,NA,0.02,0.01,0,0,0,0,0,0,0,0,0,0,0,50,NA,0.6 M NaCl and 0.1M NaHCO3,0.6,8.3,"Potentiodynamic Polarization, the specimen surface was ground to a 120 grit finish and 5 cm2 was exposed to the corrodent. The potential was controlled, relative to a standard saturated calomel electrode, by a potentiostat. Following. pretreatment for 5 min at -1.5 V, the -potential was increased-rapidly to -0.5V and thereafter at a steady rate of 1V in 50 min. In this work the critical pitting potential was taken as that at which there was an anodic current flow of 10^-5 A/cm2.",0.33,"5 kg melts were made at atmospheric pressure in an induction furnace using Japanese iron, nickel pellets, electrolytic chromium, ferro-molybdenum, refined manganese, and high-nitrogen ferro-chromium. Ingots were cast and hot rolled to 20 mm diameter bars which were heat treated at 1100°c for 30 min and cooled in still air.",NA,Pitting corrosion data is collected from plain breakdown potential in table II.,71,Fe Alloy
259,57,16.34,19.16,2.98,0,0.03,0,0.02,0.18,4.25,NA,0.02,0.01,0,0,0,0,0,0,0,0,0,0,0,20,NA,0.6 M NaCl and 0.1M NaHCO3,0.6,8.3,"Potentiodynamic Polarization, the specimen surface was ground to a 120 grit finish and 5 cm2 was exposed to the corrodent. The potential was controlled, relative to a standard saturated calomel electrode, by a potentiostat. Following. pretreatment for 5 min at -1.5 V, the -potential was increased-rapidly to -0.5V and thereafter at a steady rate of 1V in 50 min. In this work the critical pitting potential was taken as that at which there was an anodic current flow of 10^-5 A/cm2.",0.33,"5 kg melts were made at atmospheric pressure in an induction furnace using Japanese iron, nickel pellets, electrolytic chromium, ferro-molybdenum, refined manganese, and high-nitrogen ferro-chromium. Ingots were cast and hot rolled to 20 mm diameter bars which were heat treated at 1100°c for 30 min and cooled in still air.",NA,Pitting corrosion data is collected from plain breakdown potential in table II.,71,Fe Alloy
260,56.34,16.7,19.65,2.92,0,0.15,0,0.01,0.14,4.06,NA,0.02,0.02,0,0,0,0,0,0,0,0,0,0,0,85,NA,0.6 M NaCl and 0.1M NaHCO3,0.6,8.3,"Potentiodynamic Polarization, the specimen surface was ground to a 120 grit finish and 5 cm2 was exposed to the corrodent. The potential was controlled, relative to a standard saturated calomel electrode, by a potentiostat. Following. pretreatment for 5 min at -1.5 V, the -potential was increased-rapidly to -0.5V and thereafter at a steady rate of 1V in 50 min. In this work the critical pitting potential was taken as that at which there was an anodic current flow of 10^-5 A/cm2.",0.33,"5 kg melts were made at atmospheric pressure in an induction furnace using Japanese iron, nickel pellets, electrolytic chromium, ferro-molybdenum, refined manganese, and high-nitrogen ferro-chromium. Ingots were cast and hot rolled to 20 mm diameter bars which were heat treated at 1100°c for 30 min and cooled in still air.",NA,Pitting corrosion data is collected from plain breakdown potential in table II.,71,Fe Alloy
261,55.53,16.8,20.05,2.94,0,0.29,0,0.01,0.27,4.07,NA,0.02,0.02,0,0,0,0,0,0,0,0,0,0,0,80,NA,0.6 M NaCl and 0.1M NaHCO3,0.6,8.3,"Potentiodynamic Polarization, the specimen surface was ground to a 120 grit finish and 5 cm2 was exposed to the corrodent. The potential was controlled, relative to a standard saturated calomel electrode, by a potentiostat. Following. pretreatment for 5 min at -1.5 V, the -potential was increased-rapidly to -0.5V and thereafter at a steady rate of 1V in 50 min. In this work the critical pitting potential was taken as that at which there was an anodic current flow of 10^-5 A/cm2.",0.33,"5 kg melts were made at atmospheric pressure in an induction furnace using Japanese iron, nickel pellets, electrolytic chromium, ferro-molybdenum, refined manganese, and high-nitrogen ferro-chromium. Ingots were cast and hot rolled to 20 mm diameter bars which were heat treated at 1100°c for 30 min and cooled in still air.",NA,Pitting corrosion data is collected from plain breakdown potential in table II.,71,Fe Alloy
262,55.29,16.58,20.29,2.72,0,0.31,0,0.03,0.23,4.53,NA,0.02,0.01,0,0,0,0,0,0,0,0,0,0,0,95,NA,0.6 M NaCl and 0.1M NaHCO3,0.6,8.3,"Potentiodynamic Polarization, the specimen surface was ground to a 120 grit finish and 5 cm2 was exposed to the corrodent. The potential was controlled, relative to a standard saturated calomel electrode, by a potentiostat. Following. pretreatment for 5 min at -1.5 V, the -potential was increased-rapidly to -0.5V and thereafter at a steady rate of 1V in 50 min. In this work the critical pitting potential was taken as that at which there was an anodic current flow of 10^-5 A/cm2.",0.33,"5 kg melts were made at atmospheric pressure in an induction furnace using Japanese iron, nickel pellets, electrolytic chromium, ferro-molybdenum, refined manganese, and high-nitrogen ferro-chromium. Ingots were cast and hot rolled to 20 mm diameter bars which were heat treated at 1100°c for 30 min and cooled in still air.",NA,Pitting corrosion data is collected from plain breakdown potential in table II.,71,Fe Alloy
263,53,22.58,19.88,0.05,0,0.05,0,0.01,0.13,4.28,NA,0.01,0.01,0,0,0,0,0,0,0,0,0,0,0,-30,NA,0.6 M NaCl and 0.1M NaHCO3,0.6,8.3,"Potentiodynamic Polarization, the specimen surface was ground to a 120 grit finish and 5 cm2 was exposed to the corrodent. The potential was controlled, relative to a standard saturated calomel electrode, by a potentiostat. Following. pretreatment for 5 min at -1.5 V, the -potential was increased-rapidly to -0.5V and thereafter at a steady rate of 1V in 50 min. In this work the critical pitting potential was taken as that at which there was an anodic current flow of 10^-5 A/cm2.",0.33,"5 kg melts were made at atmospheric pressure in an induction furnace using Japanese iron, nickel pellets, electrolytic chromium, ferro-molybdenum, refined manganese, and high-nitrogen ferro-chromium. Ingots were cast and hot rolled to 20 mm diameter bars which were heat treated at 1100°c for 30 min and cooled in still air.",NA,Pitting corrosion data is collected from plain breakdown potential in table II.,71,Fe Alloy
264,52.28,22.46,20.27,0.1,0,0.39,0,0.02,0.14,4.33,NA,0.01,0.01,0,0,0,0,0,0,0,0,0,0,0,50,NA,0.6 M NaCl and 0.1M NaHCO3,0.6,8.3,"Potentiodynamic Polarization, the specimen surface was ground to a 120 grit finish and 5 cm2 was exposed to the corrodent. The potential was controlled, relative to a standard saturated calomel electrode, by a potentiostat. Following. pretreatment for 5 min at -1.5 V, the -potential was increased-rapidly to -0.5V and thereafter at a steady rate of 1V in 50 min. In this work the critical pitting potential was taken as that at which there was an anodic current flow of 10^-5 A/cm2.",0.33,"5 kg melts were made at atmospheric pressure in an induction furnace using Japanese iron, nickel pellets, electrolytic chromium, ferro-molybdenum, refined manganese, and high-nitrogen ferro-chromium. Ingots were cast and hot rolled to 20 mm diameter bars which were heat treated at 1100°c for 30 min and cooled in still air.",NA,Pitting corrosion data is collected from plain breakdown potential in table II.,71,Fe Alloy
265,52.12,22.13,20.3,0.99,0,0.05,0,0.02,0.16,4.2,NA,0.02,0.01,0,0,0,0,0,0,0,0,0,0,0,-10,NA,0.6 M NaCl and 0.1M NaHCO3,0.6,8.3,"Potentiodynamic Polarization, the specimen surface was ground to a 120 grit finish and 5 cm2 was exposed to the corrodent. The potential was controlled, relative to a standard saturated calomel electrode, by a potentiostat. Following. pretreatment for 5 min at -1.5 V, the -potential was increased-rapidly to -0.5V and thereafter at a steady rate of 1V in 50 min. In this work the critical pitting potential was taken as that at which there was an anodic current flow of 10^-5 A/cm2.",0.33,"5 kg melts were made at atmospheric pressure in an induction furnace using Japanese iron, nickel pellets, electrolytic chromium, ferro-molybdenum, refined manganese, and high-nitrogen ferro-chromium. Ingots were cast and hot rolled to 20 mm diameter bars which were heat treated at 1100°c for 30 min and cooled in still air.",NA,Pitting corrosion data is collected from plain breakdown potential in table II.,71,Fe Alloy
266,52.19,22.52,19.85,1.07,0,0.16,0,0.01,0.15,4.02,NA,0.02,0.02,0,0,0,0,0,0,0,0,0,0,0,35,NA,0.6 M NaCl and 0.1M NaHCO3,0.6,8.3,"Potentiodynamic Polarization, the specimen surface was ground to a 120 grit finish and 5 cm2 was exposed to the corrodent. The potential was controlled, relative to a standard saturated calomel electrode, by a potentiostat. Following. pretreatment for 5 min at -1.5 V, the -potential was increased-rapidly to -0.5V and thereafter at a steady rate of 1V in 50 min. In this work the critical pitting potential was taken as that at which there was an anodic current flow of 10^-5 A/cm2.",0.33,"5 kg melts were made at atmospheric pressure in an induction furnace using Japanese iron, nickel pellets, electrolytic chromium, ferro-molybdenum, refined manganese, and high-nitrogen ferro-chromium. Ingots were cast and hot rolled to 20 mm diameter bars which were heat treated at 1100°c for 30 min and cooled in still air.",NA,Pitting corrosion data is collected from plain breakdown potential in table II.,71,Fe Alloy
267,51.85,22.72,19.95,1.02,0,0.41,0,0.01,0.2,3.8,NA,0.02,0.02,0,0,0,0,0,0,0,0,0,0,0,200,NA,0.6 M NaCl and 0.1M NaHCO3,0.6,8.3,"Potentiodynamic Polarization, the specimen surface was ground to a 120 grit finish and 5 cm2 was exposed to the corrodent. The potential was controlled, relative to a standard saturated calomel electrode, by a potentiostat. Following. pretreatment for 5 min at -1.5 V, the -potential was increased-rapidly to -0.5V and thereafter at a steady rate of 1V in 50 min. In this work the critical pitting potential was taken as that at which there was an anodic current flow of 10^-5 A/cm2.",0.33,"5 kg melts were made at atmospheric pressure in an induction furnace using Japanese iron, nickel pellets, electrolytic chromium, ferro-molybdenum, refined manganese, and high-nitrogen ferro-chromium. Ingots were cast and hot rolled to 20 mm diameter bars which were heat treated at 1100°c for 30 min and cooled in still air.",NA,Pitting corrosion data is collected from plain breakdown potential in table II.,71,Fe Alloy
268,50.37,22.41,19.96,2.64,0,0.07,0,0.03,0.21,4.29,NA,0.01,0.01,0,0,0,0,0,0,0,0,0,0,0,125,NA,0.6 M NaCl and 0.1M NaHCO3,0.6,8.3,"Potentiodynamic Polarization, the specimen surface was ground to a 120 grit finish and 5 cm2 was exposed to the corrodent. The potential was controlled, relative to a standard saturated calomel electrode, by a potentiostat. Following. pretreatment for 5 min at -1.5 V, the -potential was increased-rapidly to -0.5V and thereafter at a steady rate of 1V in 50 min. In this work the critical pitting potential was taken as that at which there was an anodic current flow of 10^-5 A/cm2.",0.33,"5 kg melts were made at atmospheric pressure in an induction furnace using Japanese iron, nickel pellets, electrolytic chromium, ferro-molybdenum, refined manganese, and high-nitrogen ferro-chromium. Ingots were cast and hot rolled to 20 mm diameter bars which were heat treated at 1100°c for 30 min and cooled in still air.",NA,Pitting corrosion data is collected from plain breakdown potential in table II.,71,Fe Alloy
269,50.11,22.84,20.05,2.85,0,0.16,0,0.01,0.14,3.8,NA,0.02,0.02,0,0,0,0,0,0,0,0,0,0,0,170,NA,0.6 M NaCl and 0.1M NaHCO3,0.6,8.3,"Potentiodynamic Polarization, the specimen surface was ground to a 120 grit finish and 5 cm2 was exposed to the corrodent. The potential was controlled, relative to a standard saturated calomel electrode, by a potentiostat. Following. pretreatment for 5 min at -1.5 V, the -potential was increased-rapidly to -0.5V and thereafter at a steady rate of 1V in 50 min. In this work the critical pitting potential was taken as that at which there was an anodic current flow of 10^-5 A/cm2.",0.33,"5 kg melts were made at atmospheric pressure in an induction furnace using Japanese iron, nickel pellets, electrolytic chromium, ferro-molybdenum, refined manganese, and high-nitrogen ferro-chromium. Ingots were cast and hot rolled to 20 mm diameter bars which were heat treated at 1100°c for 30 min and cooled in still air.",NA,Pitting corrosion data is collected from plain breakdown potential in table II.,71,Fe Alloy
270,49.66,22.35,20.39,2.73,0,0.31,0,0.02,0.16,4.35,NA,0.02,0.01,0,0,0,0,0,0,0,0,0,0,0,920,NA,0.6 M NaCl and 0.1M NaHCO3,0.6,8.3,"Potentiodynamic Polarization, the specimen surface was ground to a 120 grit finish and 5 cm2 was exposed to the corrodent. The potential was controlled, relative to a standard saturated calomel electrode, by a potentiostat. Following. pretreatment for 5 min at -1.5 V, the -potential was increased-rapidly to -0.5V and thereafter at a steady rate of 1V in 50 min. In this work the critical pitting potential was taken as that at which there was an anodic current flow of 10^-5 A/cm2.",0.33,"5 kg melts were made at atmospheric pressure in an induction furnace using Japanese iron, nickel pellets, electrolytic chromium, ferro-molybdenum, refined manganese, and high-nitrogen ferro-chromium. Ingots were cast and hot rolled to 20 mm diameter bars which were heat treated at 1100°c for 30 min and cooled in still air.",NA,Pitting corrosion data is collected from plain breakdown potential in table II.,71,Fe Alloy
271,50.08,22.52,19.95,2.96,0,0.46,0,0.02,0.23,3.75,NA,0.02,0.02,0,0,0,0,0,0,0,0,0,0,0,940,NA,0.6 M NaCl and 0.1M NaHCO3,0.6,8.3,"Potentiodynamic Polarization, the specimen surface was ground to a 120 grit finish and 5 cm2 was exposed to the corrodent. The potential was controlled, relative to a standard saturated calomel electrode, by a potentiostat. Following. pretreatment for 5 min at -1.5 V, the -potential was increased-rapidly to -0.5V and thereafter at a steady rate of 1V in 50 min. In this work the critical pitting potential was taken as that at which there was an anodic current flow of 10^-5 A/cm2.",0.33,"5 kg melts were made at atmospheric pressure in an induction furnace using Japanese iron, nickel pellets, electrolytic chromium, ferro-molybdenum, refined manganese, and high-nitrogen ferro-chromium. Ingots were cast and hot rolled to 20 mm diameter bars which were heat treated at 1100°c for 30 min and cooled in still air.",NA,Pitting corrosion data is collected from plain breakdown potential in table II.,71,Fe Alloy
272,65.63,18.1,5.7,0,0,0.17,0,0.02,0.44,9.9,NA,0.03,0.02,0,0,0,0,0,0,0,0,0,0,0,245.48,25,"0.1 N H2SO4, 0.1N NaCl",0.1,1,"Potentiodynamic Polarization, the specimens were cut from rods and mounted in epoxy resin so that the exposed surface area was about 0.8 cm^2. This surface was coarse-ground with silicon-carbide papers and then fine-ground with alumina paste.",1.66,"Steels used for this study were kindly supplied by the Institute of Iron Metallurgy in Gliwice, Poland. They were in the form of hot forged rods, 18 mm in diameter. The steels were tested in the as-received and quenched after 1 hour of heaing in air at 1120oC","austenitic, ??-ferrite","In the hot-forged condition the steels with 0.12, 0.25, and 0.35%N were austenitic, whereas those with 0.07 and 0.17% N contained austenite with a small amount of ??-ferrite (with an excess of Cr and relatively less Fe, Ni, and Mn than in the , ?? phase). Some small second-phase particles also occurred. Electron microprobe analysis identified these particles as carbides (Me23C6 type) and carbonitrides (Me23C6 type). Pure nitrides were very rare. The X-ray analysis did not detect any a-phase in the materials under investigation.",76,Fe Alloy
273,66.68,17.7,5.6,0,0,0.12,0,0.03,0.23,9.6,NA,0.03,0.02,0,0,0,0,0,0,0,0,0,0,0,260.31,25,"0.1 N H2SO4, 0.1N NaCl",0.1,1,"Potentiodynamic Polarization, the specimens were cut from rods and mounted in epoxy resin so that the exposed surface area was about 0.8 cm^2. This surface was coarse-ground with silicon-carbide papers and then fine-ground with alumina paste.",1.66,"Steels used for this study were kindly supplied by the Institute of Iron Metallurgy in Gliwice, Poland. They were in the form of hot forged rods, 18 mm in diameter. The steels were tested in the as-received and quenched after 1 hour of heaing in air at 1120oC",austenitic,"In the hot-forged condition the steels with 0.12, 0.25, and 0.35%N were austenitic, whereas those with 0.07 and 0.17% N contained austenite with a small amount of ??-ferrite (with an excess of Cr and relatively less Fe, Ni, and Mn than in the , ?? phase). Some small second-phase particles also occurred. Electron microprobe analysis identified these particles as carbides (Me23C6 type) and carbonitrides (Me23C6 type). Pure nitrides were very rare. The X-ray analysis did not detect any a-phase in the materials under investigation.",76,Fe Alloy
274,66.34,17.4,5.5,0,0,0.07,0,0.02,0.22,10.4,NA,0.03,0.02,0,0,0,0,0,0,0,0,0,0,0,108.47,25,"0.1 N H2SO4, 0.1N NaCl",0.1,1,"Potentiodynamic Polarization, the specimens were cut from rods and mounted in epoxy resin so that the exposed surface area was about 0.8 cm^2. This surface was coarse-ground with silicon-carbide papers and then fine-ground with alumina paste.",1.66,"Steels used for this study were kindly supplied by the Institute of Iron Metallurgy in Gliwice, Poland. They were in the form of hot forged rods, 18 mm in diameter. The steels were tested in the as-received and quenched after 1 hour of heaing in air at 1120oC","austenitic, ??-ferrite","In the hot-forged condition the steels with 0.12, 0.25, and 0.35%N were austenitic, whereas those with 0.07 and 0.17% N contained austenite with a small amount of ??-ferrite (with an excess of Cr and relatively less Fe, Ni, and Mn than in the , ?? phase). Some small second-phase particles also occurred. Electron microprobe analysis identified these particles as carbides (Me23C6 type) and carbonitrides (Me23C6 type). Pure nitrides were very rare. The X-ray analysis did not detect any a-phase in the materials under investigation.",76,Fe Alloy
275,66.17,17.8,5.2,0,0,0.25,0,0.02,0.31,10.2,NA,0.03,0.02,0,0,0,0,0,0,0,0,0,0,0,342.95,25,"0.1 N H2SO4, 0.1N NaCl",0.1,1,"Potentiodynamic Polarization, the specimens were cut from rods and mounted in epoxy resin so that the exposed surface area was about 0.8 cm^2. This surface was coarse-ground with silicon-carbide papers and then fine-ground with alumina paste.",1.66,"Steels used for this study were kindly supplied by the Institute of Iron Metallurgy in Gliwice, Poland. They were in the form of hot forged rods, 18 mm in diameter. The steels were tested in the as-received and quenched after 1 hour of heaing in air at 1120oC",austenitic,"In the hot-forged condition the steels with 0.12, 0.25, and 0.35%N were austenitic, whereas those with 0.07 and 0.17% N contained austenite with a small amount of ??-ferrite (with an excess of Cr and relatively less Fe, Ni, and Mn than in the , ?? phase). Some small second-phase particles also occurred. Electron microprobe analysis identified these particles as carbides (Me23C6 type) and carbonitrides (Me23C6 type). Pure nitrides were very rare. The X-ray analysis did not detect any a-phase in the materials under investigation.",76,Fe Alloy
276,64.96,18.2,5.4,0,0,0.35,0,0.02,0.32,10.7,NA,0.03,0.02,0,0,0,0,0,0,0,0,0,0,0,453.81,25,"0.1 N H2SO4, 0.1N NaCl",0.1,1,"Potentiodynamic Polarization, the specimens were cut from rods and mounted in epoxy resin so that the exposed surface area was about 0.8 cm^2. This surface was coarse-ground with silicon-carbide papers and then fine-ground with alumina paste.",1.66,"Steels used for this study were kindly supplied by the Institute of Iron Metallurgy in Gliwice, Poland. They were in the form of hot forged rods, 18 mm in diameter. The steels were tested in the as-received and quenched after 1 hour of heaing in air at 1120oC",austenitic,"In the hot-forged condition the steels with 0.12, 0.25, and 0.35%N were austenitic, whereas those with 0.07 and 0.17% N contained austenite with a small amount of ??-ferrite (with an excess of Cr and relatively less Fe, Ni, and Mn than in the , ?? phase). Some small second-phase particles also occurred. Electron microprobe analysis identified these particles as carbides (Me23C6 type) and carbonitrides (Me23C6 type). Pure nitrides were very rare. The X-ray analysis did not detect any a-phase in the materials under investigation.",76,Fe Alloy
277,65.63,18.1,5.7,0,0,0.17,0,0.02,0.44,9.9,NA,0.03,0.02,0,0,0,0,0,0,0,0,0,0,0,454.48,25,"0.1 N H2SO4, 0.05N NaCl",0.05,1,"Potentiodynamic Polarization, the specimens were cut from rods and mounted in epoxy resin so that the exposed surface area was about 0.8 cm^2. This surface was coarse-ground with silicon-carbide papers and then fine-ground with alumina paste.",1.66,"Steels used for this study were kindly supplied by the Institute of Iron Metallurgy in Gliwice, Poland. They were in the form of hot forged rods, 18 mm in diameter. The steels were tested in the as-received and quenched after 1 hour of heaing in air at 1120oC","austenitic, ??-ferrite","In the hot-forged condition the steels with 0.12, 0.25, and 0.35%N were austenitic, whereas those with 0.07 and 0.17% N contained austenite with a small amount of ??-ferrite (with an excess of Cr and relatively less Fe, Ni, and Mn than in the , ?? phase). Some small second-phase particles also occurred. Electron microprobe analysis identified these particles as carbides (Me23C6 type) and carbonitrides (Me23C6 type). Pure nitrides were very rare. The X-ray analysis did not detect any a-phase in the materials under investigation.",76,Fe Alloy
