Repository: akshatshaw/Case-Study

File: Code/pit_edit_2.csv (part 7 of 14)
No.,Fe,Cr,Ni,Mo,W,N,Nb,C,Si,Mn,Cu,P,S,Al,V,Ta,Re,Ce,Ti,Co,B,Mg,Y,Gd,"Epit, mV (SCE)",Test Temp (C),Test Solution,[Cl-] M,pH,Test Method,Scan Rate mV/s,Heat treatment,Microstructures,Comments,Reference,Material class
278,66.68,17.7,5.6,0,0,0.12,0,0.03,0.23,9.6,NA,0.03,0.02,0,0,0,0,0,0,0,0,0,0,0,410.53,25,"0.1 N H2SO4, 0.05N NaCl",0.05,1,"Potentiodynamic Polarization, the specimens were cut from rods and mounted in epoxy resin so that the exposed surface area was about 0.8 cm^2. This surface was coarse-ground with silicon-carbide papers and then fine-ground with alumina paste.",1.66,"Steels used for this study were kindly supplied by the Institute of Iron Metallurgy in Gliwice, Poland. They were in the form of hot forged rods, 18 mm in diameter. The steels were tested in the as-received and quenched after 1 hour of heaing in air at 1120oC",austenitic,"In the hot-forged condition the steels with 0.12, 0.25, and 0.35%N were austenitic, whereas those with 0.07 and 0.17% N contained austenite with a small amount of ??-ferrite (with an excess of Cr and relatively less Fe, Ni, and Mn than in the , ?? phase). Some small second-phase particles also occurred. Electron microprobe analysis identified these particles as carbides (Me23C6 type) and carbonitrides (Me23C6 type). Pure nitrides were very rare. The X-ray analysis did not detect any a-phase in the materials under investigation.",76,Fe Alloy
279,66.34,17.4,5.5,0,0,0.07,0,0.02,0.22,10.4,NA,0.03,0.02,0,0,0,0,0,0,0,0,0,0,0,336.98,25,"0.1 N H2SO4, 0.05N NaCl",0.05,1,"Potentiodynamic Polarization, the specimens were cut from rods and mounted in epoxy resin so that the exposed surface area was about 0.8 cm^2. This surface was coarse-ground with silicon-carbide papers and then fine-ground with alumina paste.",1.66,"Steels used for this study were kindly supplied by the Institute of Iron Metallurgy in Gliwice, Poland. They were in the form of hot forged rods, 18 mm in diameter. The steels were tested in the as-received and quenched after 1 hour of heaing in air at 1120oC","austenitic, ??-ferrite","In the hot-forged condition the steels with 0.12, 0.25, and 0.35%N were austenitic, whereas those with 0.07 and 0.17% N contained austenite with a small amount of ??-ferrite (with an excess of Cr and relatively less Fe, Ni, and Mn than in the , ?? phase). Some small second-phase particles also occurred. Electron microprobe analysis identified these particles as carbides (Me23C6 type) and carbonitrides (Me23C6 type). Pure nitrides were very rare. The X-ray analysis did not detect any a-phase in the materials under investigation.",76,Fe Alloy
280,66.17,17.8,5.2,0,0,0.25,0,0.02,0.31,10.2,NA,0.03,0.02,0,0,0,0,0,0,0,0,0,0,0,698.86,25,"0.1 N H2SO4, 0.05N NaCl",0.05,1,"Potentiodynamic Polarization, the specimens were cut from rods and mounted in epoxy resin so that the exposed surface area was about 0.8 cm^2. This surface was coarse-ground with silicon-carbide papers and then fine-ground with alumina paste.",1.66,"Steels used for this study were kindly supplied by the Institute of Iron Metallurgy in Gliwice, Poland. They were in the form of hot forged rods, 18 mm in diameter. The steels were tested in the as-received and quenched after 1 hour of heaing in air at 1120oC",austenitic,"In the hot-forged condition the steels with 0.12, 0.25, and 0.35%N were austenitic, whereas those with 0.07 and 0.17% N contained austenite with a small amount of ??-ferrite (with an excess of Cr and relatively less Fe, Ni, and Mn than in the , ?? phase). Some small second-phase particles also occurred. Electron microprobe analysis identified these particles as carbides (Me23C6 type) and carbonitrides (Me23C6 type). Pure nitrides were very rare. The X-ray analysis did not detect any a-phase in the materials under investigation.",76,Fe Alloy
281,64.96,18.2,5.4,0,0,0.35,0,0.02,0.32,10.7,NA,0.03,0.02,0,0,0,0,0,0,0,0,0,0,0,685.69,25,"0.1 N H2SO4, 0.05N NaCl",0.05,1,"Potentiodynamic Polarization, the specimens were cut from rods and mounted in epoxy resin so that the exposed surface area was about 0.8 cm^2. This surface was coarse-ground with silicon-carbide papers and then fine-ground with alumina paste.",1.66,"Steels used for this study were kindly supplied by the Institute of Iron Metallurgy in Gliwice, Poland. They were in the form of hot forged rods, 18 mm in diameter. The steels were tested in the as-received and quenched after 1 hour of heaing in air at 1120oC",austenitic,"In the hot-forged condition the steels with 0.12, 0.25, and 0.35%N were austenitic, whereas those with 0.07 and 0.17% N contained austenite with a small amount of ??-ferrite (with an excess of Cr and relatively less Fe, Ni, and Mn than in the , ?? phase). Some small second-phase particles also occurred. Electron microprobe analysis identified these particles as carbides (Me23C6 type) and carbonitrides (Me23C6 type). Pure nitrides were very rare. The X-ray analysis did not detect any a-phase in the materials under investigation.",76,Fe Alloy
282,76.91,17.2,5.51,0,0,0.07,0,0.01,0.23,0.03,NA,0.03,0.01,0,0,0,0,0,0,0,0,0,0,0,505.83,25,"0.1 N H2SO4, 0.1N NaCl",0.1,1,"Potentiodynamic Polarization, the specimens were cut from rods and mounted in epoxy resin so that the exposed surface area was about 0.8 cm^2. This surface was coarse-ground with silicon-carbide papers and then fine-ground with alumina paste.",1.66,"Steels used for this study were kindly supplied by the Institute of Iron Metallurgy in Gliwice, Poland. They were in the form of hot forged rods, 18 mm in diameter. Quenching in water occurered after either (1) heating 1h in air at 1050C, (2) heating 0.5h in air at 1050C",??-ferrite,"In the as-received specimens of the 18Cr-5Ni-0.03Mn steel, metallographic examination revealed the presence of martensite with some inclusions of ??-ferrite. As determined by X-ray analysis, the alloys with more than 5% Mn contained austenite and ferrite. No traces of ??-phase were detected. The amount of ??-phase depended upon the steel composition.  The higher the Mn content was and the lower the C and the N contents were, the greater the amount of ??-phase present. However, heat-to-heat variations also very likely influenced the phase composition of the alloys under investigation. In all specimens, small particles of a foreign phase were detected. They were identified by electron probe analysis as carbides (presumably Me23C6).",66,Fe Alloy
283,71.04,17.4,5.47,0,0,0.06,0,0.02,0.27,5.7,NA,0.03,0.01,0,0,0,0,0,0,0,0,0,0,0,-144.35,25,"0.1 N H2SO4, 0.1N NaCl",0.1,1,"Potentiodynamic Polarization, the specimens were cut from rods and mounted in epoxy resin so that the exposed surface area was about 0.8 cm^2. This surface was coarse-ground with silicon-carbide papers and then fine-ground with alumina paste.",1.66,"Steels used for this study were kindly supplied by the Institute of Iron Metallurgy in Gliwice, Poland. They were in the form of hot forged rods, 18 mm in diameter. Quenching in water occurered after either (1) heating 1h in air at 1050C, (2) heating 0.5h in air at 1050C",??-ferrite,"In the as-received specimens of the 18Cr-5Ni-0.03Mn steel, metallographic examination revealed the presence of martensite with some inclusions of ??-ferrite. As determined by X-ray analysis, the alloys with more than 5% Mn contained austenite and ferrite. No traces of ??-phase were detected. The amount of ??-phase depended upon the steel composition.  The higher the Mn content was and the lower the C and the N contents were, the greater the amount of ??-phase present. However, heat-to-heat variations also very likely influenced the phase composition of the alloys under investigation. In all specimens, small particles of a foreign phase were detected. They were identified by electron probe analysis as carbides (presumably Me23C6).",66,Fe Alloy
284,66.6,17.6,5.52,0,0,0.05,0,0.01,0.57,9.6,NA,0.03,0.01,0,0,0,0,0,0,0,0,0,0,0,-175.71,25,"0.1 N H2SO4, 0.1N NaCl",0.1,1,"Potentiodynamic Polarization, the specimens were cut from rods and mounted in epoxy resin so that the exposed surface area was about 0.8 cm^2. This surface was coarse-ground with silicon-carbide papers and then fine-ground with alumina paste.",1.66,"Steels used for this study were kindly supplied by the Institute of Iron Metallurgy in Gliwice, Poland. They were in the form of hot forged rods, 18 mm in diameter. Quenching in water occurered after either (1) heating 1h in air at 1050C, (2) heating 0.5h in air at 1050C",??-ferrite,"In the as-received specimens of the 18Cr-5Ni-0.03Mn steel, metallographic examination revealed the presence of martensite with some inclusions of ??-ferrite. As determined by X-ray analysis, the alloys with more than 5% Mn contained austenite and ferrite. No traces of ??-phase were detected. The amount of ??-phase depended upon the steel composition.  The higher the Mn content was and the lower the C and the N contents were, the greater the amount of ??-phase present. However, heat-to-heat variations also very likely influenced the phase composition of the alloys under investigation. In all specimens, small particles of a foreign phase were detected. They were identified by electron probe analysis as carbides (presumably Me23C6).",66,Fe Alloy
285,66.25,17.5,5.69,0,0,0.02,0,0,0.5,10,NA,0.03,0.02,0,0,0,0,0,0,0,0,0,0,0,-144.35,25,"0.1 N H2SO4, 0.1N NaCl",0.1,1,"Potentiodynamic Polarization, the specimens were cut from rods and mounted in epoxy resin so that the exposed surface area was about 0.8 cm^2. This surface was coarse-ground with silicon-carbide papers and then fine-ground with alumina paste.",1.66,"Steels used for this study were kindly supplied by the Institute of Iron Metallurgy in Gliwice, Poland. They were in the form of hot forged rods, 18 mm in diameter. Quenching in water occurered after either (1) heating 1h in air at 1050C, (2) heating 0.5h in air at 1050C",??-ferrite,"In the as-received specimens of the 18Cr-5Ni-0.03Mn steel, metallographic examination revealed the presence of martensite with some inclusions of ??-ferrite. As determined by X-ray analysis, the alloys with more than 5% Mn contained austenite and ferrite. No traces of ??-phase were detected. The amount of ??-phase depended upon the steel composition.  The higher the Mn content was and the lower the C and the N contents were, the greater the amount of ??-phase present. However, heat-to-heat variations also very likely influenced the phase composition of the alloys under investigation. In all specimens, small particles of a foreign phase were detected. They were identified by electron probe analysis as carbides (presumably Me23C6).",66,Fe Alloy
286,64.86,17.6,5.48,0,0,0.07,0,0.02,0.23,11.7,NA,0.03,0.02,0,0,0,0,0,0,0,0,0,0,0,-144.35,25,"0.1 N H2SO4, 0.1N NaCl",0.1,1,"Potentiodynamic Polarization, the specimens were cut from rods and mounted in epoxy resin so that the exposed surface area was about 0.8 cm^2. This surface was coarse-ground with silicon-carbide papers and then fine-ground with alumina paste.",1.66,"Steels used for this study were kindly supplied by the Institute of Iron Metallurgy in Gliwice, Poland. They were in the form of hot forged rods, 18 mm in diameter. Quenching in water occurered after either (1) heating 1h in air at 1050C, (2) heating 0.5h in air at 1050C",??-ferrite,"In the as-received specimens of the 18Cr-5Ni-0.03Mn steel, metallographic examination revealed the presence of martensite with some inclusions of ??-ferrite. As determined by X-ray analysis, the alloys with more than 5% Mn contained austenite and ferrite. No traces of ??-phase were detected. The amount of ??-phase depended upon the steel composition.  The higher the Mn content was and the lower the C and the N contents were, the greater the amount of ??-phase present. However, heat-to-heat variations also very likely influenced the phase composition of the alloys under investigation. In all specimens, small particles of a foreign phase were detected. They were identified by electron probe analysis as carbides (presumably Me23C6).",66,Fe Alloy
287,61.22,17.6,5.44,0,0,0.09,0,0,0.5,15.1,NA,0.03,0.02,0,0,0,0,0,0,0,0,0,0,0,-167.34,25,"0.1 N H2SO4, 0.1N NaCl",0.1,1,"Potentiodynamic Polarization, the specimens were cut from rods and mounted in epoxy resin so that the exposed surface area was about 0.8 cm^2. This surface was coarse-ground with silicon-carbide papers and then fine-ground with alumina paste.",1.66,"Steels used for this study were kindly supplied by the Institute of Iron Metallurgy in Gliwice, Poland. They were in the form of hot forged rods, 18 mm in diameter. Quenching in water occurered after either (1) heating 1h in air at 1050C, (2) heating 0.5h in air at 1050C",??-ferrite,"In the as-received specimens of the 18Cr-5Ni-0.03Mn steel, metallographic examination revealed the presence of martensite with some inclusions of ??-ferrite. As determined by X-ray analysis, the alloys with more than 5% Mn contained austenite and ferrite. No traces of ??-phase were detected. The amount of ??-phase depended upon the steel composition.  The higher the Mn content was and the lower the C and the N contents were, the greater the amount of ??-phase present. However, heat-to-heat variations also very likely influenced the phase composition of the alloys under investigation. In all specimens, small particles of a foreign phase were detected. They were identified by electron probe analysis as carbides (presumably Me23C6).",66,Fe Alloy
288,76.91,17.2,5.51,0,0,0.07,0,0.01,0.23,0.03,NA,0.03,0.01,0,0,0,0,0,0,0,0,0,0,0,852.86,25,"0.1 N H2SO4, 0.05N NaCl",0.05,1,"Potentiodynamic Polarization, the specimens were cut from rods and mounted in epoxy resin so that the exposed surface area was about 0.8 cm^2. This surface was coarse-ground with silicon-carbide papers and then fine-ground with alumina paste.",1.66,"Steels used for this study were kindly supplied by the Institute of Iron Metallurgy in Gliwice, Poland. They were in the form of hot forged rods, 18 mm in diameter. Quenching in water occurered after either (1) heating 1h in air at 1050C, (2) heating 0.5h in air at 1050C",??-ferrite,"In the as-received specimens of the 18Cr-5Ni-0.03Mn steel, metallographic examination revealed the presence of martensite with some inclusions of ??-ferrite. As determined by X-ray analysis, the alloys with more than 5% Mn contained austenite and ferrite. No traces of ??-phase were detected. The amount of ??-phase depended upon the steel composition.  The higher the Mn content was and the lower the C and the N contents were, the greater the amount of ??-phase present. However, heat-to-heat variations also very likely influenced the phase composition of the alloys under investigation. In all specimens, small particles of a foreign phase were detected. They were identified by electron probe analysis as carbides (presumably Me23C6).",66,Fe Alloy
289,71.04,17.4,5.47,0,0,0.06,0,0.02,0.27,5.7,NA,0.03,0.01,0,0,0,0,0,0,0,0,0,0,0,700.25,25,"0.1 N H2SO4, 0.05N NaCl",0.05,1,"Potentiodynamic Polarization, the specimens were cut from rods and mounted in epoxy resin so that the exposed surface area was about 0.8 cm^2. This surface was coarse-ground with silicon-carbide papers and then fine-ground with alumina paste.",1.66,"Steels used for this study were kindly supplied by the Institute of Iron Metallurgy in Gliwice, Poland. They were in the form of hot forged rods, 18 mm in diameter. Quenching in water occurered after either (1) heating 1h in air at 1050C, (2) heating 0.5h in air at 1050C",??-ferrite,"In the as-received specimens of the 18Cr-5Ni-0.03Mn steel, metallographic examination revealed the presence of martensite with some inclusions of ??-ferrite. As determined by X-ray analysis, the alloys with more than 5% Mn contained austenite and ferrite. No traces of ??-phase were detected. The amount of ??-phase depended upon the steel composition.  The higher the Mn content was and the lower the C and the N contents were, the greater the amount of ??-phase present. However, heat-to-heat variations also very likely influenced the phase composition of the alloys under investigation. In all specimens, small particles of a foreign phase were detected. They were identified by electron probe analysis as carbides (presumably Me23C6).",66,Fe Alloy
290,66.6,17.6,5.52,0,0,0.05,0,0.01,0.57,9.6,NA,0.03,0.01,0,0,0,0,0,0,0,0,0,0,0,252.86,25,"0.1 N H2SO4, 0.05N NaCl",0.05,1,"Potentiodynamic Polarization, the specimens were cut from rods and mounted in epoxy resin so that the exposed surface area was about 0.8 cm^2. This surface was coarse-ground with silicon-carbide papers and then fine-ground with alumina paste.",1.66,"Steels used for this study were kindly supplied by the Institute of Iron Metallurgy in Gliwice, Poland. They were in the form of hot forged rods, 18 mm in diameter. Quenching in water occurered after either (1) heating 1h in air at 1050C, (2) heating 0.5h in air at 1050C",??-ferrite,"In the as-received specimens of the 18Cr-5Ni-0.03Mn steel, metallographic examination revealed the presence of martensite with some inclusions of ??-ferrite. As determined by X-ray analysis, the alloys with more than 5% Mn contained austenite and ferrite. No traces of ??-phase were detected. The amount of ??-phase depended upon the steel composition.  The higher the Mn content was and the lower the C and the N contents were, the greater the amount of ??-phase present. However, heat-to-heat variations also very likely influenced the phase composition of the alloys under investigation. In all specimens, small particles of a foreign phase were detected. They were identified by electron probe analysis as carbides (presumably Me23C6).",66,Fe Alloy
291,66.25,17.5,5.69,0,0,0.02,0,0,0.5,10,NA,0.03,0.02,0,0,0,0,0,0,0,0,0,0,0,252.86,25,"0.1 N H2SO4, 0.05N NaCl",0.05,1,"Potentiodynamic Polarization, the specimens were cut from rods and mounted in epoxy resin so that the exposed surface area was about 0.8 cm^2. This surface was coarse-ground with silicon-carbide papers and then fine-ground with alumina paste.",1.66,"Steels used for this study were kindly supplied by the Institute of Iron Metallurgy in Gliwice, Poland. They were in the form of hot forged rods, 18 mm in diameter. Quenching in water occurered after either (1) heating 1h in air at 1050C, (2) heating 0.5h in air at 1050C",??-ferrite,"In the as-received specimens of the 18Cr-5Ni-0.03Mn steel, metallographic examination revealed the presence of martensite with some inclusions of ??-ferrite. As determined by X-ray analysis, the alloys with more than 5% Mn contained austenite and ferrite. No traces of ??-phase were detected. The amount of ??-phase depended upon the steel composition.  The higher the Mn content was and the lower the C and the N contents were, the greater the amount of ??-phase present. However, heat-to-heat variations also very likely influenced the phase composition of the alloys under investigation. In all specimens, small particles of a foreign phase were detected. They were identified by electron probe analysis as carbides (presumably Me23C6).",66,Fe Alloy
292,64.86,17.6,5.48,0,0,0.07,0,0.02,0.23,11.7,NA,0.03,0.02,0,0,0,0,0,0,0,0,0,0,0,254.95,25,"0.1 N H2SO4, 0.05N NaCl",0.05,1,"Potentiodynamic Polarization, the specimens were cut from rods and mounted in epoxy resin so that the exposed surface area was about 0.8 cm^2. This surface was coarse-ground with silicon-carbide papers and then fine-ground with alumina paste.",1.66,"Steels used for this study were kindly supplied by the Institute of Iron Metallurgy in Gliwice, Poland. They were in the form of hot forged rods, 18 mm in diameter. Quenching in water occurered after either (1) heating 1h in air at 1050C, (2) heating 0.5h in air at 1050C",??-ferrite,"In the as-received specimens of the 18Cr-5Ni-0.03Mn steel, metallographic examination revealed the presence of martensite with some inclusions of ??-ferrite. As determined by X-ray analysis, the alloys with more than 5% Mn contained austenite and ferrite. No traces of ??-phase were detected. The amount of ??-phase depended upon the steel composition.  The higher the Mn content was and the lower the C and the N contents were, the greater the amount of ??-phase present. However, heat-to-heat variations also very likely influenced the phase composition of the alloys under investigation. In all specimens, small particles of a foreign phase were detected. They were identified by electron probe analysis as carbides (presumably Me23C6).",66,Fe Alloy
293,61.22,17.6,5.44,0,0,0.09,0,0,0.5,15.1,NA,0.03,0.02,0,0,0,0,0,0,0,0,0,0,0,250.77,25,"0.1 N H2SO4, 0.05N NaCl",0.05,1,"Potentiodynamic Polarization, the specimens were cut from rods and mounted in epoxy resin so that the exposed surface area was about 0.8 cm^2. This surface was coarse-ground with silicon-carbide papers and then fine-ground with alumina paste.",1.66,"Steels used for this study were kindly supplied by the Institute of Iron Metallurgy in Gliwice, Poland. They were in the form of hot forged rods, 18 mm in diameter. Quenching in water occurered after either (1) heating 1h in air at 1050C, (2) heating 0.5h in air at 1050C",??-ferrite,"In the as-received specimens of the 18Cr-5Ni-0.03Mn steel, metallographic examination revealed the presence of martensite with some inclusions of ??-ferrite. As determined by X-ray analysis, the alloys with more than 5% Mn contained austenite and ferrite. No traces of ??-phase were detected. The amount of ??-phase depended upon the steel composition.  The higher the Mn content was and the lower the C and the N contents were, the greater the amount of ??-phase present. However, heat-to-heat variations also very likely influenced the phase composition of the alloys under investigation. In all specimens, small particles of a foreign phase were detected. They were identified by electron probe analysis as carbides (presumably Me23C6).",66,Fe Alloy
294,69.84,17,13,0,0,0.16,0,NA,NA,NA,NA,NA,NA,0,0,0,0,0,0,0,0,0,0,0,860.69,NA,0.5 M H2SO4,0,0,"Potentiodynamic Polarization, the electrochemical experiments were carried out in an inert gas glove box by using a 0.5 M H2SO4 solution which was de-aerated by purging with N2. Sample disks of 10 mm diameter were mounted in the electrochemical glass cell equipped with a platinum counter electrode and a mercurous sulfate reference electrode.",1,NA,NA,no major difference between different sample in fig 1,33,Fe Alloy
295,72,18,10,0,0,0,0,NA,NA,NA,NA,NA,NA,0,0,0,0,0,0,0,0,0,0,0,860.69,NA,0.5 M H2SO4,0,0,"Potentiodynamic Polarization, the electrochemical experiments were carried out in an inert gas glove box by using a 0.5 M H2SO4 solution which was de-aerated by purging with N2. Sample disks of 10 mm diameter were mounted in the electrochemical glass cell equipped with a platinum counter electrode and a mercurous sulfate reference electrode.",1,NA,NA,"no major difference between different sample in fig 1, N<10ppm",33,Fe Alloy
296,66.81,16.64,14.23,2.25,0,0,0,NA,0.01,0.01,NA,0,0,0.05,0,0,0,0,0,0,0,0,0,0,477.73,25,1 M KCl,1,7,"Potentiodynamic Polarization, Cu-wire was spot-welded to one side of each specimen, mounted in epoxy resin, and ground to 2000 grade silicon carbide. To avoid crevice corrosion, the specimenmount interface was carefully coated with a thin ®lm of silicone sealant. Approximately 1 cm2 of the surface was exposed to the test solution.",0.2,"The alloys were induction melted in a vacuum furnace and cast into ingots. The ingots were hot-rolled in a controlled atmosphere, and then cold-rolled to 2.154 mm thick sheets. Before the experiments, all specimens were solution annealed for 20 min at 1150°C, and then water quenched.","Single austenitic phase. No second phase. Two types of inclusions, MnS and alumina, were found",perform at room temperature,34,Fe Alloy
297,66.76,16.56,14.26,2.27,0,0.06,0,NA,0.01,0.01,NA,0,0,0.07,0,0,0,0,0,0,0,0,0,0,673.94,25,1 M KCl,1,7,"Potentiodynamic Polarization. Potentiodynamic polarization tests were performed using a three-electrode cell system consisting of a saturated calomel electrode (SCE) as a reference, a platinum electrode as a counter, and a specimen as the working electrode. The sample was kept immersed in the test solution for 2 h at open-circuit potential. After obtaining the stable corrosion potential (Ecorr), the potential was raised in the anodic direction, from ±100 mV below Ecorr, at a scan rate of 0.2 mV/s.",0.2,"The alloys were induction melted in a vacuum furnace and cast into ingots. The ingots were hot-rolled in a controlled atmosphere, and then cold-rolled to 2.154 mm thick sheets. Before the experiments, all specimens were solution annealed for 20 min at 1150°C, and then water quenched.","Single austenitic phase. No second phase. Two types of inclusions, MnS and alumina, were found",perform at room temperature,34,Fe Alloy
298,67.07,16.4,14.1,2.23,0,0.12,0,NA,0.01,0.01,NA,0,0,0.06,0,0,0,0,0,0,0,0,0,0,936.28,25,1 M KCl,1,7,"Potentiodynamic Polarization. Potentiodynamic polarization tests were performed using a three-electrode cell system consisting of a saturated calomel electrode (SCE) as a reference, a platinum electrode as a counter, and a specimen as the working electrode. The sample was kept immersed in the test solution for 2 h at open-circuit potential. After obtaining the stable corrosion potential (Ecorr), the potential was raised in the anodic direction, from ±100 mV below Ecorr, at a scan rate of 0.2 mV/s.",0.2,"The alloys were induction melted in a vacuum furnace and cast into ingots. The ingots were hot-rolled in a controlled atmosphere, and then cold-rolled to 2.154 mm thick sheets. Before the experiments, all specimens were solution annealed for 20 min at 1150°C, and then water quenched.","Single austenitic phase. No second phase. Two types of inclusions, MnS and alumina, were found",perform at room temperature,34,Fe Alloy
299,66.99,16.36,14.08,2.29,0,0.17,0,NA,0.02,0.01,NA,0,0,0.08,0,0,0,0,0,0,0,0,0,0,1168.83,25,1 M KCl,1,7,"Potentiodynamic Polarization. Potentiodynamic polarization tests were performed using a three-electrode cell system consisting of a saturated calomel electrode (SCE) as a reference, a platinum electrode as a counter, and a specimen as the working electrode. The sample was kept immersed in the test solution for 2 h at open-circuit potential. After obtaining the stable corrosion potential (Ecorr), the potential was raised in the anodic direction, from ±100 mV below Ecorr, at a scan rate of 0.2 mV/s.",0.2,"The alloys were induction melted in a vacuum furnace and cast into ingots. The ingots were hot-rolled in a controlled atmosphere, and then cold-rolled to 2.154 mm thick sheets. Before the experiments, all specimens were solution annealed for 20 min at 1150°C, and then water quenched.","Single austenitic phase. No second phase. Two types of inclusions, MnS and alumina, were found",perform at room temperature,34,Fe Alloy
300,46.2,16.91,14.29,2.18,0,0.39,0,NA,0.01,20,NA,0,0,0.01,0,0,0,0,0,0,0,0,0,0,440,25,1 M KCl,1,7,"Potentiodynamic Polarization. Potentiodynamic polarization tests were performed using a three-electrode cell system consisting of a saturated calomel electrode (SCE) as a reference, a platinum electrode as a counter, and a specimen as the working electrode. The sample was kept immersed in the test solution for 2 h at open-circuit potential. After obtaining the stable corrosion potential (Ecorr), the potential was raised in the anodic direction, from ±100 mV below Ecorr, at a scan rate of 0.2 mV/s.",0.2,"The alloys were induction melted in a vacuum furnace and cast into ingots. The ingots were hot-rolled in a controlled atmosphere, and then cold-rolled to 2.154 mm thick sheets. Before the experiments, all specimens were solution annealed for 20 min at 1150°C, and then water quenched.","Single austenitic phase. No second phase. Two types of inclusions, MnS and alumina, were found",perform at room temperature,34,Fe Alloy
301,66.81,16.64,14.23,2.25,0,0,0,NA,0.01,0.01,NA,0,0,0.05,0,0,0,0,0,0,0,0,0,0,203.35,25,0.5 M HCl,0.5,0.3,"Potentiodynamic Polarization. Potentiodynamic polarization tests were performed using a three-electrode cell system consisting of a saturated calomel electrode (SCE) as a reference, a platinum electrode as a counter, and a specimen as the working electrode. The sample was kept immersed in the test solution for 2 h at open-circuit potential. After obtaining the stable corrosion potential (Ecorr), the potential was raised in the anodic direction, from ±100 mV below Ecorr, at a scan rate of 0.2 mV/s.",0.2,"The alloys were induction melted in a vacuum furnace and cast into ingots. The ingots were hot-rolled in a controlled atmosphere, and then cold-rolled to 2.154 mm thick sheets. Before the experiments, all specimens were solution annealed for 20 min at 1150°C, and then water quenched.","Single austenitic phase. No second phase. Two types of inclusions, MnS and alumina, were found",perform at room temperature,34,Fe Alloy
302,66.76,16.56,14.26,2.27,0,0.06,0,NA,0.01,0.01,NA,0,0,0.07,0,0,0,0,0,0,0,0,0,0,254.1,25,0.5 M HCl,0.5,0.3,"Potentiodynamic Polarization. Potentiodynamic polarization tests were performed using a three-electrode cell system consisting of a saturated calomel electrode (SCE) as a reference, a platinum electrode as a counter, and a specimen as the working electrode. The sample was kept immersed in the test solution for 2 h at open-circuit potential. After obtaining the stable corrosion potential (Ecorr), the potential was raised in the anodic direction, from ±100 mV below Ecorr, at a scan rate of 0.2 mV/s.",0.2,"The alloys were induction melted in a vacuum furnace and cast into ingots. The ingots were hot-rolled in a controlled atmosphere, and then cold-rolled to 2.154 mm thick sheets. Before the experiments, all specimens were solution annealed for 20 min at 1150°C, and then water quenched.","Single austenitic phase. No second phase. Two types of inclusions, MnS and alumina, were found",perform at room temperature,34,Fe Alloy
303,67.07,16.4,14.1,2.23,0,0.12,0,NA,0.01,0.01,NA,0,0,0.06,0,0,0,0,0,0,0,0,0,0,304.88,25,0.5 M HCl,0.5,0.3,"Potentiodynamic Polarization. Potentiodynamic polarization tests were performed using a three-electrode cell system consisting of a saturated calomel electrode (SCE) as a reference, a platinum electrode as a counter, and a specimen as the working electrode. The sample was kept immersed in the test solution for 2 h at open-circuit potential. After obtaining the stable corrosion potential (Ecorr), the potential was raised in the anodic direction, from ±100 mV below Ecorr, at a scan rate of 0.2 mV/s.",0.2,"The alloys were induction melted in a vacuum furnace and cast into ingots. The ingots were hot-rolled in a controlled atmosphere, and then cold-rolled to 2.154 mm thick sheets. Before the experiments, all specimens were solution annealed for 20 min at 1150°C, and then water quenched.","Single austenitic phase. No second phase. Two types of inclusions, MnS and alumina, were found",perform at room temperature,34,Fe Alloy
304,66.99,16.36,14.08,2.29,0,0.17,0,NA,0.02,0.01,NA,0,0,0.08,0,0,0,0,0,0,0,0,0,0,345.68,25,0.5 M HCl,0.5,0.3,"Potentiodynamic Polarization. Potentiodynamic polarization tests were performed using a three-electrode cell system consisting of a saturated calomel electrode (SCE) as a reference, a platinum electrode as a counter, and a specimen as the working electrode. The sample was kept immersed in the test solution for 2 h at open-circuit potential. After obtaining the stable corrosion potential (Ecorr), the potential was raised in the anodic direction, from ±100 mV below Ecorr, at a scan rate of 0.2 mV/s.",0.2,"The alloys were induction melted in a vacuum furnace and cast into ingots. The ingots were hot-rolled in a controlled atmosphere, and then cold-rolled to 2.154 mm thick sheets. Before the experiments, all specimens were solution annealed for 20 min at 1150°C, and then water quenched.","Single austenitic phase. No second phase. Two types of inclusions, MnS and alumina, were found",perform at room temperature,34,Fe Alloy
305,53.81,19.86,19.98,5.99,0.03,0.01,0,0.01,0.08,0.2,NA,0.01,0.02,0,0,0,0,0,0,0,0,0,0,0,841.51,22,de-aerated 0.1 M HCI + 0.4 M NaCl,0.5,1,"Potentiodynamic Polarization. Polarization was performed in an electrochemical cell attached to the ESCA instrument. The arrangement allows the samples to be transferred to the analyser without air exposure. The electrolyte was de-aerated by Ar bubbling for 2 h before exposure. The samples were activated at - 700 mV for 10 min. The sweep rate at the potentiodynamic tests was 1 mVs_‘. The samples prepared for the ESCA analyses were polarized by stepping the potential from the activation potential to the potentials - 75, 500 and 800 mV (SCE). The potentials were maintained for 10 min and 2 h.",1,The steels were heat treated at 1100 and 1250°C followed by quenching in water in order to homogenize the structure.,NA,no major difference between two samples,35,Fe Alloy
306,53.85,19.74,19.96,5.96,0.03,0.19,0,0.01,0.09,0.14,NA,0.01,0.02,0,0,0,0,0,0,0,0,0,0,0,841.51,22,de-aerated 0.1 M HCI + 0.4 M NaCl,0.5,1,"Potentiodynamic Polarization. Polarization was performed in an electrochemical cell attached to the ESCA instrument. The arrangement allows the samples to be transferred to the analyser without air exposure. The electrolyte was de-aerated by Ar bubbling for 2 h before exposure. The samples were activated at - 700 mV for 10 min. The sweep rate at the potentiodynamic tests was 1 mVs_‘. The samples prepared for the ESCA analyses were polarized by stepping the potential from the activation potential to the potentials - 75, 500 and 800 mV (SCE). The potentials were maintained for 10 min and 2 h.",1,The steels were heat treated at 1100 and 1250°C followed by quenching in water in order to homogenize the structure.,NA,no major difference between two samples,35,Fe Alloy
307,67.22,25.1,5,2.46,0,0.16,0,0.07,NA,NA,NA,NA,NA,0,0,0,0,0,0,0,0,0,0,0,860,30,3% NaCl,0.53,NA,ASTM G1,NA," 2h at 1120 celcius, water quenched",Ferritic-Austenitic duplex,"cast alloy,  76 mm thick section, Ferritic-Austenitic Stainless Steel",10,Fe Alloy
308,66.95,25.3,5.23,2.44,0,0.05,0,0.03,NA,NA,NA,NA,NA,0,0,0,0,0,0,0,0,0,0,0,160,30,3% NaCl,0.53,NA,ASTM G1,NA," 2h at 1120 celcius, water quenched",Ferritic-Austenitic duplex,"cast alloy,  76 mm thick section, Ferritic-Austenitic Stainless Steel",10,Fe Alloy
309,71.93,18,10,0,0,NA,0,0.07,NA,NA,NA,NA,NA,0,0,0,0,0,0,0,0,0,0,0,850,30,1N H2SO4 (N2 purged),1.00E-06,0,ASTM G1,0.166,annealed ,austenitic ,18Cr-10Ni Stainless Steel (likely Type-304 S),84,Fe Alloy
310,82.93,17,0,0,0,NA,0,0.07,NA,NA,NA,NA,NA,0,0,0,0,0,0,0,0,0,0,0,600,30,1N H2SO4 (N2 purged),1.00E-06,0,ASTM G1,0.166,annealed ,ferritic,17Cr-0Ni Stainless Steel (likely Type 430-SK),84,Fe Alloy
311,68.93,18,10,3,0,NA,0,0.07,NA,NA,NA,NA,NA,0,0,0,0,0,0,0,0,0,0,0,815,30,1N H2SO4 (N2 purged),1.00E-06,0,ASTM G1,0.166,annealed ,austenitic ,18Cr-10Ni-3Mo Stainless Steel ,84,Fe Alloy
312,43.44,20,29,3,0,NA,1,0.06,NA,NA,3.5,NA,NA,0,0,0,0,0,0,0,0,0,0,0,830,30,1N H2SO4 (N2 purged),1.00E-06,0,ASTMG1,0.166,annealed ,NA,29Ni-20Cr-3Mo-3.5Cu-1Nb High Alloy Stainless Steel,84,Fe Alloy
313,71.93,18,10,0,0,NA,0,0.07,NA,NA,NA,NA,NA,0,0,0,0,0,0,0,0,0,0,0,800,30,1N H2SO4 (N2 purged),1.00E-06,0,ASTMG1,0.166,sensitized,austenitic ,18Cr-10Ni Stainless Steel (likely Type-304 S),84,Fe Alloy
314,68.93,18,10,3,0,NA,0,0.07,NA,NA,NA,NA,NA,0,0,0,0,0,0,0,0,0,0,0,870,30,1N H2SO4 (N2 purged),1.00E-06,0,ASTMG1,0.166,sensitized,austenitic ,18Cr-10Ni-3Mo Stainless Steel ,84,Fe Alloy
315,68.97,18,10,3,0,NA,0,0.04,NA,NA,NA,NA,NA,0,0,0,0,0,0,0,0,0,0,0,880,30,1N H2SO4 (N2 purged),1.00E-06,0,ASTMG1,0.166,sensitized,austenitic ,18Cr-10Ni-3Mo Stainless Steel ,84,Fe Alloy
316,67.93,18,10,3,0,NA,1,0.07,NA,NA,NA,NA,NA,0,0,0,0,0,0,0,0,0,0,0,810,30,1N H2SO4 (N2 purged),1.00E-06,0,ASTMG1,0.166,annealed ,austenitic ,18Cr-10Ni-3Mo-1Nb Stainless Steel,84,Fe Alloy
317,72,18,10,0,0,NA,0,NA,NA,NA,NA,NA,NA,0,0,0,0,0,0,0,0,0,0,0,-50,30,3% NaCl (N2 purged),5.30E-01,NA,ASTMG1,0.166,NA,austenitic ,18Cr-10Ni Stainless Steel (likely Type-304 S),84,Fe Alloy
318,69,18,10,3,0,NA,0,NA,NA,NA,NA,NA,NA,0,0,0,0,0,0,0,0,0,0,0,200,30,3% NaCl (N2 purged),5.30E-01,NA,ASTMG1,0.166,NA,austenitic ,18Cr-10Ni-3Mo Stainless Steel ,84,Fe Alloy
319,64,25,5.5,2.5,0,NA,0,NA,NA,NA,3,NA,NA,0,0,0,0,0,0,0,0,0,0,0,850,30,3% NaCl (N2 purged),5.30E-01,NA,ASTMG1,0.166,NA,Ferritic-Austenitic duplex,Ferralium alloy,84,Fe Alloy
320,64,25,5.5,2.5,0,NA,0,NA,NA,NA,3,NA,NA,0,0,0,0,0,0,0,0,0,0,0,940,30,10N H2SO4 (N2 purged),1.00E-06,-1,ASTMG1,0.166,NA,Ferritic-Austenitic duplex,Ferralium alloy,84,Fe Alloy
321,64,25,5.5,2.5,0,NA,0,NA,NA,NA,3,NA,NA,0,0,0,0,0,0,0,0,0,0,0,920,30,3% NaCl (N2 purged),5.30E-01,NA,ASTMG1,0.166,solution treat at 1120 celcius ,Ferritic-Austenitic duplex,Ferralium alloy,84,Fe Alloy
322,64,25,5.5,2.5,0,NA,0,NA,NA,NA,3,NA,NA,0,0,0,0,0,0,0,0,0,0,0,80,30,3% NaCl (N2 purged),5.30E-01,NA,ASTMG1,0.166,as cast,Ferritic-Austenitic duplex,Ferralium alloy,84,Fe Alloy
323,64,25,5.5,2.5,0,NA,0,NA,NA,NA,3,NA,NA,0,0,0,0,0,0,0,0,0,0,0,40,30,3% NaCl (N2 purged),5.30E-01,NA,ASTMG!,0.166,as rolled,Ferritic-Austenitic duplex,Ferralium alloy,84,Fe Alloy
324,63.17,25.5,5.5,3,0,0.1,0,0.08,NA,NA,2.65,NA,NA,0,0,0,0,0,0,0,0,0,0,0,906,30,3% NaCl,5.30E-01,NA,NA,NA,"solution treat at 1120 celcius, water quench ",50/50 austenite-ferrite ,Ferralium alloy 255,85,Fe Alloy
325,63.17,25.5,5.5,3,0,0.1,0,0.08,NA,NA,2.65,NA,NA,0,0,0,0,0,0,0,0,0,0,0,406,40,3% NaCl  ,5.30E-01,NA,NA,NA,"solution treat at 1120 celcius, water quench ",50/50 austenite-ferrite ,Ferralium alloy 255,85,Fe Alloy
326,61.07,27.5,7.5,2.5,0,0.1,0,0.08,NA,NA,1.25,NA,NA,0,0,0,0,0,0,0,0,0,0,0,906,40,3% NaCl  ,5.30E-01,NA,NA,NA,"solution treat at 1120 celcius, water quench ",50/50 austenite-ferrite ,Ferralium alloy 288,85,Fe Alloy
327,61.07,27.5,7.5,2.5,0,0.1,0,0.08,NA,NA,1.25,NA,NA,0,0,0,0,0,0,0,0,0,0,0,806,50,3% NaCl  ,5.30E-01,NA,NA,NA,"solution treat at 1120 celcius, water quench ",50/50 austenite-ferrite ,Ferralium alloy 288,85,Fe Alloy
328,61.07,27.5,7.5,2.5,0,0.1,0,0.08,NA,NA,1.25,NA,NA,0,0,0,0,0,0,0,0,0,0,0,266,60,3% NaCl  ,5.30E-01,NA,NA,NA,"solution treat at 1120 celcius, water quench ",50/50 austenite-ferrite ,Ferralium alloy 288,85,Fe Alloy
329,43.87,21,28.5,4,0,0.56,0,0.07,NA,NA,2,NA,NA,0,0,0,0,0,0,0,0,0,0,0,906,20,3% NaCl  ,5.30E-01,NA,NA,NA,"solution treat at 1120 celcius, water quench ",austenitic ,Cast 20-type,85,Fe Alloy
330,43.87,21,28.5,4,0,0.56,0,0.07,NA,NA,2,NA,NA,0,0,0,0,0,0,0,0,0,0,0,806,30,3% NaCl  ,5.30E-01,NA,NA,NA,"solution treat at 1120 celcius, water quench ",austenitic ,Cast 20-type,85,Fe Alloy
331,43.87,21,28.5,4,0,0.56,0,0.07,NA,NA,2,NA,NA,0,0,0,0,0,0,0,0,0,0,0,286,40,3% NaCl  ,5.30E-01,NA,NA,NA,"solution treat at 1120 celcius, water quench ",austenitic ,Cast 20-type,85,Fe Alloy
