Repository: akshatshaw/Case-Study

File: Code/pit_clean_2.csv (part 8 of 14)
Fe,Cr,Ni,Mo,W,N,Nb,C,Si,Mn,Cu,P,S,Al,V,Ta,Re,Ce,Ti,Co,B,Mg,Y,Gd,"Epit, mV (SCE)",Test Temp (C),Test Solution,[Cl-] M,pH,Test Method,Scan Rate mV/s,Heat treatment,Microstructures,Comments,Material class
66.76,16.56,14.26,2.27,0.0,0.06,0.0,0.0,0.01,0.01,0.0,0.0,0.0,0.07,0.0,0.0,0.0,0.0,0.0,0.0,0.0,0.0,0.0,0.0,254.1,25.0,0.5 M HCl,0.5,0.3,"Potentiodynamic Polarization. Potentiodynamic polarization tests were performed using a three-electrode cell system consisting of a saturated calomel electrode (SCE) as a reference, a platinum electrode as a counter, and a specimen as the working electrode. The sample was kept immersed in the test solution for 2 h at open-circuit potential. After obtaining the stable corrosion potential (Ecorr), the potential was raised in the anodic direction, from ±100 mV below Ecorr, at a scan rate of 0.2 mV/s.",0.2,"The alloys were induction melted in a vacuum furnace and cast into ingots. The ingots were hot-rolled in a controlled atmosphere, and then cold-rolled to 2.154 mm thick sheets. Before the experiments, all specimens were solution annealed for 20 min at 1150°C, and then water quenched.","Single austenitic phase. No second phase. Two types of inclusions, MnS and alumina, were found",perform at room temperature,1
67.07,16.4,14.1,2.23,0.0,0.12,0.0,0.0,0.01,0.01,0.0,0.0,0.0,0.06,0.0,0.0,0.0,0.0,0.0,0.0,0.0,0.0,0.0,0.0,304.88,25.0,0.5 M HCl,0.5,0.3,"Potentiodynamic Polarization. Potentiodynamic polarization tests were performed using a three-electrode cell system consisting of a saturated calomel electrode (SCE) as a reference, a platinum electrode as a counter, and a specimen as the working electrode. The sample was kept immersed in the test solution for 2 h at open-circuit potential. After obtaining the stable corrosion potential (Ecorr), the potential was raised in the anodic direction, from ±100 mV below Ecorr, at a scan rate of 0.2 mV/s.",0.2,"The alloys were induction melted in a vacuum furnace and cast into ingots. The ingots were hot-rolled in a controlled atmosphere, and then cold-rolled to 2.154 mm thick sheets. Before the experiments, all specimens were solution annealed for 20 min at 1150°C, and then water quenched.","Single austenitic phase. No second phase. Two types of inclusions, MnS and alumina, were found",perform at room temperature,1
66.99,16.36,14.08,2.29,0.0,0.17,0.0,0.0,0.02,0.01,0.0,0.0,0.0,0.08,0.0,0.0,0.0,0.0,0.0,0.0,0.0,0.0,0.0,0.0,345.68,25.0,0.5 M HCl,0.5,0.3,"Potentiodynamic Polarization. Potentiodynamic polarization tests were performed using a three-electrode cell system consisting of a saturated calomel electrode (SCE) as a reference, a platinum electrode as a counter, and a specimen as the working electrode. The sample was kept immersed in the test solution for 2 h at open-circuit potential. After obtaining the stable corrosion potential (Ecorr), the potential was raised in the anodic direction, from ±100 mV below Ecorr, at a scan rate of 0.2 mV/s.",0.2,"The alloys were induction melted in a vacuum furnace and cast into ingots. The ingots were hot-rolled in a controlled atmosphere, and then cold-rolled to 2.154 mm thick sheets. Before the experiments, all specimens were solution annealed for 20 min at 1150°C, and then water quenched.","Single austenitic phase. No second phase. Two types of inclusions, MnS and alumina, were found",perform at room temperature,1
53.81,19.86,19.98,5.99,0.03,0.01,0.0,0.01,0.08,0.2,0.0,0.01,0.02,0.0,0.0,0.0,0.0,0.0,0.0,0.0,0.0,0.0,0.0,0.0,841.51,22.0,de-aerated 0.1 M HCI + 0.4 M NaCl,0.5,1.0,"Potentiodynamic Polarization. Polarization was performed in an electrochemical cell attached to the ESCA instrument. The arrangement allows the samples to be transferred to the analyser without air exposure. The electrolyte was de-aerated by Ar bubbling for 2 h before exposure. The samples were activated at - 700 mV for 10 min. The sweep rate at the potentiodynamic tests was 1 mVs_‘. The samples prepared for the ESCA analyses were polarized by stepping the potential from the activation potential to the potentials - 75, 500 and 800 mV (SCE). The potentials were maintained for 10 min and 2 h.",1.0,The steels were heat treated at 1100 and 1250°C followed by quenching in water in order to homogenize the structure.,Not Available,no major difference between two samples,1
53.85,19.74,19.96,5.96,0.03,0.19,0.0,0.01,0.09,0.14,0.0,0.01,0.02,0.0,0.0,0.0,0.0,0.0,0.0,0.0,0.0,0.0,0.0,0.0,841.51,22.0,de-aerated 0.1 M HCI + 0.4 M NaCl,0.5,1.0,"Potentiodynamic Polarization. Polarization was performed in an electrochemical cell attached to the ESCA instrument. The arrangement allows the samples to be transferred to the analyser without air exposure. The electrolyte was de-aerated by Ar bubbling for 2 h before exposure. The samples were activated at - 700 mV for 10 min. The sweep rate at the potentiodynamic tests was 1 mVs_‘. The samples prepared for the ESCA analyses were polarized by stepping the potential from the activation potential to the potentials - 75, 500 and 800 mV (SCE). The potentials were maintained for 10 min and 2 h.",1.0,The steels were heat treated at 1100 and 1250°C followed by quenching in water in order to homogenize the structure.,Not Available,no major difference between two samples,1
71.93,18.0,10.0,0.0,0.0,0.0,0.0,0.07,0.0,0.0,0.0,0.0,0.0,0.0,0.0,0.0,0.0,0.0,0.0,0.0,0.0,0.0,0.0,0.0,850.0,30.0,1N H2SO4 (N2 purged),1e-06,0.0,ASTM G1,0.166,annealed,austenitic,18Cr-10Ni Stainless Steel (likely Type-304 S),1
82.93,17.0,0.0,0.0,0.0,0.0,0.0,0.07,0.0,0.0,0.0,0.0,0.0,0.0,0.0,0.0,0.0,0.0,0.0,0.0,0.0,0.0,0.0,0.0,600.0,30.0,1N H2SO4 (N2 purged),1e-06,0.0,ASTM G1,0.166,annealed,ferritic,17Cr-0Ni Stainless Steel (likely Type 430-SK),1
68.93,18.0,10.0,3.0,0.0,0.0,0.0,0.07,0.0,0.0,0.0,0.0,0.0,0.0,0.0,0.0,0.0,0.0,0.0,0.0,0.0,0.0,0.0,0.0,815.0,30.0,1N H2SO4 (N2 purged),1e-06,0.0,ASTM G1,0.166,annealed,austenitic,18Cr-10Ni-3Mo Stainless Steel,1
43.44,20.0,29.0,3.0,0.0,0.0,1.0,0.06,0.0,0.0,3.5,0.0,0.0,0.0,0.0,0.0,0.0,0.0,0.0,0.0,0.0,0.0,0.0,0.0,830.0,30.0,1N H2SO4 (N2 purged),1e-06,0.0,ASTMG1,0.166,annealed,Not Available,29Ni-20Cr-3Mo-3.5Cu-1Nb High Alloy Stainless Steel,1
71.93,18.0,10.0,0.0,0.0,0.0,0.0,0.07,0.0,0.0,0.0,0.0,0.0,0.0,0.0,0.0,0.0,0.0,0.0,0.0,0.0,0.0,0.0,0.0,800.0,30.0,1N H2SO4 (N2 purged),1e-06,0.0,ASTMG1,0.166,sensitized,austenitic,18Cr-10Ni Stainless Steel (likely Type-304 S),1
68.93,18.0,10.0,3.0,0.0,0.0,0.0,0.07,0.0,0.0,0.0,0.0,0.0,0.0,0.0,0.0,0.0,0.0,0.0,0.0,0.0,0.0,0.0,0.0,870.0,30.0,1N H2SO4 (N2 purged),1e-06,0.0,ASTMG1,0.166,sensitized,austenitic,18Cr-10Ni-3Mo Stainless Steel,1
68.97,18.0,10.0,3.0,0.0,0.0,0.0,0.04,0.0,0.0,0.0,0.0,0.0,0.0,0.0,0.0,0.0,0.0,0.0,0.0,0.0,0.0,0.0,0.0,880.0,30.0,1N H2SO4 (N2 purged),1e-06,0.0,ASTMG1,0.166,sensitized,austenitic,18Cr-10Ni-3Mo Stainless Steel,1
67.93,18.0,10.0,3.0,0.0,0.0,1.0,0.07,0.0,0.0,0.0,0.0,0.0,0.0,0.0,0.0,0.0,0.0,0.0,0.0,0.0,0.0,0.0,0.0,810.0,30.0,1N H2SO4 (N2 purged),1e-06,0.0,ASTMG1,0.166,annealed,austenitic,18Cr-10Ni-3Mo-1Nb Stainless Steel,1
64.0,25.0,5.5,2.5,0.0,0.0,0.0,0.0,0.0,0.0,3.0,0.0,0.0,0.0,0.0,0.0,0.0,0.0,0.0,0.0,0.0,0.0,0.0,0.0,940.0,30.0,10N H2SO4 (N2 purged),1e-06,-1.0,ASTMG1,0.166,Not Available,Ferritic-Austenitic duplex,Ferralium alloy,1
25.06,15.0,59.94,0.0,0.0,0.0,0.0,0.0,0.0,0.0,0.0,0.0,0.0,0.0,0.0,0.0,0.0,0.0,0.0,0.0,0.0,0.0,0.0,0.0,137.0,25.0,0.1N NaCl,0.1,7.0,"Potentiostatic Polarization. The experimental procedure was to first polarize the electrode potentiostatically at the least noble potential within the passive region for at least 15 min in order to achieve steady-state passivity. The potential was then advanced in stages of 50 mV, allowing 5 min between each change. Initially the current decreased or remained constant after each potential adjustment, but eventually a steadily increasing current at some potential V'c indicated the onset of pitting (or of transpassivity). Steady-state values Vc were obtained subsequently by holding the potential for long times at a fixed value and then observing pitting or the lack of it under a low power microscope. The lowest potential for which pitting could not be observed after a 10-hr or longer period of constant polarization was considered to be the steady-state value Vc. Reproducibility was in the order of ±5 mv.",0.0,"The ingots were homogenized in A or He, usually at 1050-1100 oC for several hours. Ingots of Ni-Cr, Ni-Mo, and Cr-Fe were cold rolled to 0.25 cm, then annealed at 1000-1050 oC and water quenched. The Cr-Fe alloys containing more than 40% Cr were difficult to roll or swage, hence electrodes were machined directly from the homogenized ingot. Ingots of the lower % Cr-Fe alloys and of the stainless steels were swaged to about 0.45 cm diam rods, annealed at 1050 oC and water quenched. All electrodes measured approximately 2 cm long and were either 0.4 cm diam or 0.5 cm wide by 0.2 cm thick. ",Not Available,"The electrodes were abraded to a final 3/0 emery paper, and pickled usually in 15% HNO3, 5% HF at 80 oC for 5 min to remove the cold worked surface.",4
72.0,15.0,13.0,0.0,0.0,0.0,0.0,0.0,0.0,0.0,0.0,0.0,0.0,0.0,0.0,0.0,0.0,0.0,0.0,0.0,0.0,0.0,0.0,0.0,33.0,25.0,0.1N NaCl,0.1,7.0,"Potentiostatic Polarization. The experimental procedure was to first polarize the electrode potentiostatically at the least noble potential within the passive region for at least 15 min in order to achieve steady-state passivity. The potential was then advanced in stages of 50 mV, allowing 5 min between each change. Initially the current decreased or remained constant after each potential adjustment, but eventually a steadily increasing current at some potential V'c indicated the onset of pitting (or of transpassivity). Steady-state values Vc were obtained subsequently by holding the potential for long times at a fixed value and then observing pitting or the lack of it under a low power microscope. The lowest potential for which pitting could not be observed after a 10-hr or longer period of constant polarization was considered to be the steady-state value Vc. Reproducibility was in the order of ±5 mv.",0.0,"The ingots were homogenized in A or He, usually at 1050-1100 oC for several hours. Ingots of Ni-Cr, Ni-Mo, and Cr-Fe were cold rolled to 0.25 cm, then annealed at 1000-1050 oC and water quenched. The Cr-Fe alloys containing more than 40% Cr were difficult to roll or swage, hence electrodes were machined directly from the homogenized ingot. Ingots of the lower % Cr-Fe alloys and of the stainless steels were swaged to about 0.45 cm diam rods, annealed at 1050 oC and water quenched. All electrodes measured approximately 2 cm long and were either 0.4 cm diam or 0.5 cm wide by 0.2 cm thick. ",Not Available,"The electrodes were abraded to a final 3/0 emery paper, and pickled usually in 15% HNO3, 5% HF at 80 oC for 5 min to remove the cold worked surface.",1
71.56,15.0,13.0,0.44,0.0,0.0,0.0,0.0,0.0,0.0,0.0,0.0,0.0,0.0,0.0,0.0,0.0,0.0,0.0,0.0,0.0,0.0,0.0,0.0,58.0,25.0,0.1N NaCl,0.1,7.0,"Potentiostatic Polarization. The experimental procedure was to first polarize the electrode potentiostatically at the least noble potential within the passive region for at least 15 min in order to achieve steady-state passivity. The potential was then advanced in stages of 50 mV, allowing 5 min between each change. Initially the current decreased or remained constant after each potential adjustment, but eventually a steadily increasing current at some potential V'c indicated the onset of pitting (or of transpassivity). Steady-state values Vc were obtained subsequently by holding the potential for long times at a fixed value and then observing pitting or the lack of it under a low power microscope. The lowest potential for which pitting could not be observed after a 10-hr or longer period of constant polarization was considered to be the steady-state value Vc. Reproducibility was in the order of ±5 mv.",0.0,"The ingots were homogenized in A or He, usually at 1050-1100 oC for several hours. Ingots of Ni-Cr, Ni-Mo, and Cr-Fe were cold rolled to 0.25 cm, then annealed at 1000-1050 oC and water quenched. The Cr-Fe alloys containing more than 40% Cr were difficult to roll or swage, hence electrodes were machined directly from the homogenized ingot. Ingots of the lower % Cr-Fe alloys and of the stainless steels were swaged to about 0.45 cm diam rods, annealed at 1050 oC and water quenched. All electrodes measured approximately 2 cm long and were either 0.4 cm diam or 0.5 cm wide by 0.2 cm thick. ",Not Available,"The electrodes were abraded to a final 3/0 emery paper, and pickled usually in 15% HNO3, 5% HF at 80 oC for 5 min to remove the cold worked surface.",1
71.05,15.0,13.0,0.95,0.0,0.0,0.0,0.0,0.0,0.0,0.0,0.0,0.0,0.0,0.0,0.0,0.0,0.0,0.0,0.0,0.0,0.0,0.0,0.0,98.0,25.0,0.1N NaCl,0.1,7.0,"Potentiostatic Polarization. The experimental procedure was to first polarize the electrode potentiostatically at the least noble potential within the passive region for at least 15 min in order to achieve steady-state passivity. The potential was then advanced in stages of 50 mV, allowing 5 min between each change. Initially the current decreased or remained constant after each potential adjustment, but eventually a steadily increasing current at some potential V'c indicated the onset of pitting (or of transpassivity). Steady-state values Vc were obtained subsequently by holding the potential for long times at a fixed value and then observing pitting or the lack of it under a low power microscope. The lowest potential for which pitting could not be observed after a 10-hr or longer period of constant polarization was considered to be the steady-state value Vc. Reproducibility was in the order of ±5 mv.",0.0,"The ingots were homogenized in A or He, usually at 1050-1100 oC for several hours. Ingots of Ni-Cr, Ni-Mo, and Cr-Fe were cold rolled to 0.25 cm, then annealed at 1000-1050 oC and water quenched. The Cr-Fe alloys containing more than 40% Cr were difficult to roll or swage, hence electrodes were machined directly from the homogenized ingot. Ingots of the lower % Cr-Fe alloys and of the stainless steels were swaged to about 0.45 cm diam rods, annealed at 1050 oC and water quenched. All electrodes measured approximately 2 cm long and were either 0.4 cm diam or 0.5 cm wide by 0.2 cm thick. ",Not Available,"The electrodes were abraded to a final 3/0 emery paper, and pickled usually in 15% HNO3, 5% HF at 80 oC for 5 min to remove the cold worked surface.",1
70.55,15.0,13.0,1.45,0.0,0.0,0.0,0.0,0.0,0.0,0.0,0.0,0.0,0.0,0.0,0.0,0.0,0.0,0.0,0.0,0.0,0.0,0.0,0.0,162.0,25.0,0.1N NaCl,0.1,7.0,"Potentiostatic Polarization. The experimental procedure was to first polarize the electrode potentiostatically at the least noble potential within the passive region for at least 15 min in order to achieve steady-state passivity. The potential was then advanced in stages of 50 mV, allowing 5 min between each change. Initially the current decreased or remained constant after each potential adjustment, but eventually a steadily increasing current at some potential V'c indicated the onset of pitting (or of transpassivity). Steady-state values Vc were obtained subsequently by holding the potential for long times at a fixed value and then observing pitting or the lack of it under a low power microscope. The lowest potential for which pitting could not be observed after a 10-hr or longer period of constant polarization was considered to be the steady-state value Vc. Reproducibility was in the order of ±5 mv.",0.0,"The ingots were homogenized in A or He, usually at 1050-1100 oC for several hours. Ingots of Ni-Cr, Ni-Mo, and Cr-Fe were cold rolled to 0.25 cm, then annealed at 1000-1050 oC and water quenched. The Cr-Fe alloys containing more than 40% Cr were difficult to roll or swage, hence electrodes were machined directly from the homogenized ingot. Ingots of the lower % Cr-Fe alloys and of the stainless steels were swaged to about 0.45 cm diam rods, annealed at 1050 oC and water quenched. All electrodes measured approximately 2 cm long and were either 0.4 cm diam or 0.5 cm wide by 0.2 cm thick. ",Not Available,"The electrodes were abraded to a final 3/0 emery paper, and pickled usually in 15% HNO3, 5% HF at 80 oC for 5 min to remove the cold worked surface.",1
70.1,15.0,13.0,1.9,0.0,0.0,0.0,0.0,0.0,0.0,0.0,0.0,0.0,0.0,0.0,0.0,0.0,0.0,0.0,0.0,0.0,0.0,0.0,0.0,290.0,25.0,0.1N NaCl,0.1,7.0,"Potentiostatic Polarization. The experimental procedure was to first polarize the electrode potentiostatically at the least noble potential within the passive region for at least 15 min in order to achieve steady-state passivity. The potential was then advanced in stages of 50 mV, allowing 5 min between each change. Initially the current decreased or remained constant after each potential adjustment, but eventually a steadily increasing current at some potential V'c indicated the onset of pitting (or of transpassivity). Steady-state values Vc were obtained subsequently by holding the potential for long times at a fixed value and then observing pitting or the lack of it under a low power microscope. The lowest potential for which pitting could not be observed after a 10-hr or longer period of constant polarization was considered to be the steady-state value Vc. Reproducibility was in the order of ±5 mv.",0.0,"The ingots were homogenized in A or He, usually at 1050-1100 oC for several hours. Ingots of Ni-Cr, Ni-Mo, and Cr-Fe were cold rolled to 0.25 cm, then annealed at 1000-1050 oC and water quenched. The Cr-Fe alloys containing more than 40% Cr were difficult to roll or swage, hence electrodes were machined directly from the homogenized ingot. Ingots of the lower % Cr-Fe alloys and of the stainless steels were swaged to about 0.45 cm diam rods, annealed at 1050 oC and water quenched. All electrodes measured approximately 2 cm long and were either 0.4 cm diam or 0.5 cm wide by 0.2 cm thick. ",Not Available,"The electrodes were abraded to a final 3/0 emery paper, and pickled usually in 15% HNO3, 5% HF at 80 oC for 5 min to remove the cold worked surface.",1
69.58,15.0,13.0,2.42,0.0,0.0,0.0,0.0,0.0,0.0,0.0,0.0,0.0,0.0,0.0,0.0,0.0,0.0,0.0,0.0,0.0,0.0,0.0,0.0,481.0,25.0,0.1N NaCl,0.1,7.0,"Potentiostatic Polarization. The experimental procedure was to first polarize the electrode potentiostatically at the least noble potential within the passive region for at least 15 min in order to achieve steady-state passivity. The potential was then advanced in stages of 50 mV, allowing 5 min between each change. Initially the current decreased or remained constant after each potential adjustment, but eventually a steadily increasing current at some potential V'c indicated the onset of pitting (or of transpassivity). Steady-state values Vc were obtained subsequently by holding the potential for long times at a fixed value and then observing pitting or the lack of it under a low power microscope. The lowest potential for which pitting could not be observed after a 10-hr or longer period of constant polarization was considered to be the steady-state value Vc. Reproducibility was in the order of ±5 mv.",0.0,"The ingots were homogenized in A or He, usually at 1050-1100 oC for several hours. Ingots of Ni-Cr, Ni-Mo, and Cr-Fe were cold rolled to 0.25 cm, then annealed at 1000-1050 oC and water quenched. The Cr-Fe alloys containing more than 40% Cr were difficult to roll or swage, hence electrodes were machined directly from the homogenized ingot. Ingots of the lower % Cr-Fe alloys and of the stainless steels were swaged to about 0.45 cm diam rods, annealed at 1050 oC and water quenched. All electrodes measured approximately 2 cm long and were either 0.4 cm diam or 0.5 cm wide by 0.2 cm thick. ",Not Available,"The electrodes were abraded to a final 3/0 emery paper, and pickled usually in 15% HNO3, 5% HF at 80 oC for 5 min to remove the cold worked surface.",1
71.99,15.0,13.0,0.01,0.0,0.0,0.0,0.0,0.0,0.0,0.0,0.0,0.0,0.0,0.0,0.0,0.0,0.0,0.0,0.0,0.0,0.0,0.0,0.0,558.0,0.0,0.1N NaCl,0.1,7.0,"Potentiostatic Polarization. The experimental procedure was to first polarize the electrode potentiostatically at the least noble potential within the passive region for at least 15 min in order to achieve steady-state passivity. The potential was then advanced in stages of 50 mV, allowing 5 min between each change. Initially the current decreased or remained constant after each potential adjustment, but eventually a steadily increasing current at some potential V'c indicated the onset of pitting (or of transpassivity). Steady-state values Vc were obtained subsequently by holding the potential for long times at a fixed value and then observing pitting or the lack of it under a low power microscope. The lowest potential for which pitting could not be observed after a 10-hr or longer period of constant polarization was considered to be the steady-state value Vc. Reproducibility was in the order of ±5 mv.",0.0,"The ingots were homogenized in A or He, usually at 1050-1100 oC for several hours. Ingots of Ni-Cr, Ni-Mo, and Cr-Fe were cold rolled to 0.25 cm, then annealed at 1000-1050 oC and water quenched. The Cr-Fe alloys containing more than 40% Cr were difficult to roll or swage, hence electrodes were machined directly from the homogenized ingot. Ingots of the lower % Cr-Fe alloys and of the stainless steels were swaged to about 0.45 cm diam rods, annealed at 1050 oC and water quenched. All electrodes measured approximately 2 cm long and were either 0.4 cm diam or 0.5 cm wide by 0.2 cm thick. ",Not Available,"The electrodes were abraded to a final 3/0 emery paper, and pickled usually in 15% HNO3, 5% HF at 80 oC for 5 min to remove the cold worked surface.",1
71.56,15.0,13.0,0.44,0.0,0.0,0.0,0.0,0.0,0.0,0.0,0.0,0.0,0.0,0.0,0.0,0.0,0.0,0.0,0.0,0.0,0.0,0.0,0.0,253.0,0.0,0.1N NaCl,0.1,7.0,"Potentiostatic Polarization. The experimental procedure was to first polarize the electrode potentiostatically at the least noble potential within the passive region for at least 15 min in order to achieve steady-state passivity. The potential was then advanced in stages of 50 mV, allowing 5 min between each change. Initially the current decreased or remained constant after each potential adjustment, but eventually a steadily increasing current at some potential V'c indicated the onset of pitting (or of transpassivity). Steady-state values Vc were obtained subsequently by holding the potential for long times at a fixed value and then observing pitting or the lack of it under a low power microscope. The lowest potential for which pitting could not be observed after a 10-hr or longer period of constant polarization was considered to be the steady-state value Vc. Reproducibility was in the order of ±5 mv.",0.0,"The ingots were homogenized in A or He, usually at 1050-1100 oC for several hours. Ingots of Ni-Cr, Ni-Mo, and Cr-Fe were cold rolled to 0.25 cm, then annealed at 1000-1050 oC and water quenched. The Cr-Fe alloys containing more than 40% Cr were difficult to roll or swage, hence electrodes were machined directly from the homogenized ingot. Ingots of the lower % Cr-Fe alloys and of the stainless steels were swaged to about 0.45 cm diam rods, annealed at 1050 oC and water quenched. All electrodes measured approximately 2 cm long and were either 0.4 cm diam or 0.5 cm wide by 0.2 cm thick. ",Not Available,"The electrodes were abraded to a final 3/0 emery paper, and pickled usually in 15% HNO3, 5% HF at 80 oC for 5 min to remove the cold worked surface.",1
71.05,15.0,13.0,0.96,0.0,0.0,0.0,0.0,0.0,0.0,0.0,0.0,0.0,0.0,0.0,0.0,0.0,0.0,0.0,0.0,0.0,0.0,0.0,0.0,176.0,0.0,0.1N NaCl,0.1,7.0,"Potentiostatic Polarization. The experimental procedure was to first polarize the electrode potentiostatically at the least noble potential within the passive region for at least 15 min in order to achieve steady-state passivity. The potential was then advanced in stages of 50 mV, allowing 5 min between each change. Initially the current decreased or remained constant after each potential adjustment, but eventually a steadily increasing current at some potential V'c indicated the onset of pitting (or of transpassivity). Steady-state values Vc were obtained subsequently by holding the potential for long times at a fixed value and then observing pitting or the lack of it under a low power microscope. The lowest potential for which pitting could not be observed after a 10-hr or longer period of constant polarization was considered to be the steady-state value Vc. Reproducibility was in the order of ±5 mv.",0.0,"The ingots were homogenized in A or He, usually at 1050-1100 oC for several hours. Ingots of Ni-Cr, Ni-Mo, and Cr-Fe were cold rolled to 0.25 cm, then annealed at 1000-1050 oC and water quenched. The Cr-Fe alloys containing more than 40% Cr were difficult to roll or swage, hence electrodes were machined directly from the homogenized ingot. Ingots of the lower % Cr-Fe alloys and of the stainless steels were swaged to about 0.45 cm diam rods, annealed at 1050 oC and water quenched. All electrodes measured approximately 2 cm long and were either 0.4 cm diam or 0.5 cm wide by 0.2 cm thick. ",Not Available,"The electrodes were abraded to a final 3/0 emery paper, and pickled usually in 15% HNO3, 5% HF at 80 oC for 5 min to remove the cold worked surface.",1
70.55,15.0,13.0,1.45,0.0,0.0,0.0,0.0,0.0,0.0,0.0,0.0,0.0,0.0,0.0,0.0,0.0,0.0,0.0,0.0,0.0,0.0,0.0,0.0,139.0,0.0,0.1N NaCl,0.1,7.0,"Potentiostatic Polarization. The experimental procedure was to first polarize the electrode potentiostatically at the least noble potential within the passive region for at least 15 min in order to achieve steady-state passivity. The potential was then advanced in stages of 50 mV, allowing 5 min between each change. Initially the current decreased or remained constant after each potential adjustment, but eventually a steadily increasing current at some potential V'c indicated the onset of pitting (or of transpassivity). Steady-state values Vc were obtained subsequently by holding the potential for long times at a fixed value and then observing pitting or the lack of it under a low power microscope. The lowest potential for which pitting could not be observed after a 10-hr or longer period of constant polarization was considered to be the steady-state value Vc. Reproducibility was in the order of ±5 mv.",0.0,"The ingots were homogenized in A or He, usually at 1050-1100 oC for several hours. Ingots of Ni-Cr, Ni-Mo, and Cr-Fe were cold rolled to 0.25 cm, then annealed at 1000-1050 oC and water quenched. The Cr-Fe alloys containing more than 40% Cr were difficult to roll or swage, hence electrodes were machined directly from the homogenized ingot. Ingots of the lower % Cr-Fe alloys and of the stainless steels were swaged to about 0.45 cm diam rods, annealed at 1050 oC and water quenched. All electrodes measured approximately 2 cm long and were either 0.4 cm diam or 0.5 cm wide by 0.2 cm thick. ",Not Available,"The electrodes were abraded to a final 3/0 emery paper, and pickled usually in 15% HNO3, 5% HF at 80 oC for 5 min to remove the cold worked surface.",1
70.09,15.0,13.0,1.91,0.0,0.0,0.0,0.0,0.0,0.0,0.0,0.0,0.0,0.0,0.0,0.0,0.0,0.0,0.0,0.0,0.0,0.0,0.0,0.0,78.0,0.0,0.1N NaCl,0.1,7.0,"Potentiostatic Polarization. The experimental procedure was to first polarize the electrode potentiostatically at the least noble potential within the passive region for at least 15 min in order to achieve steady-state passivity. The potential was then advanced in stages of 50 mV, allowing 5 min between each change. Initially the current decreased or remained constant after each potential adjustment, but eventually a steadily increasing current at some potential V'c indicated the onset of pitting (or of transpassivity). Steady-state values Vc were obtained subsequently by holding the potential for long times at a fixed value and then observing pitting or the lack of it under a low power microscope. The lowest potential for which pitting could not be observed after a 10-hr or longer period of constant polarization was considered to be the steady-state value Vc. Reproducibility was in the order of ±5 mv.",0.0,"The ingots were homogenized in A or He, usually at 1050-1100 oC for several hours. Ingots of Ni-Cr, Ni-Mo, and Cr-Fe were cold rolled to 0.25 cm, then annealed at 1000-1050 oC and water quenched. The Cr-Fe alloys containing more than 40% Cr were difficult to roll or swage, hence electrodes were machined directly from the homogenized ingot. Ingots of the lower % Cr-Fe alloys and of the stainless steels were swaged to about 0.45 cm diam rods, annealed at 1050 oC and water quenched. All electrodes measured approximately 2 cm long and were either 0.4 cm diam or 0.5 cm wide by 0.2 cm thick. ",Not Available,"The electrodes were abraded to a final 3/0 emery paper, and pickled usually in 15% HNO3, 5% HF at 80 oC for 5 min to remove the cold worked surface.",1
71.99,15.0,13.0,0.01,0.0,0.0,0.0,0.0,0.0,0.0,0.0,0.0,0.0,0.0,0.0,0.0,0.0,0.0,0.0,0.0,0.0,0.0,0.0,0.0,179.0,0.0,0.1N NaBr,0.0,7.0,"Potentiostatic Polarization. The experimental procedure was to first polarize the electrode potentiostatically at the least noble potential within the passive region for at least 15 min in order to achieve steady-state passivity. The potential was then advanced in stages of 50 mV, allowing 5 min between each change. Initially the current decreased or remained constant after each potential adjustment, but eventually a steadily increasing current at some potential V'c indicated the onset of pitting (or of transpassivity). Steady-state values Vc were obtained subsequently by holding the potential for long times at a fixed value and then observing pitting or the lack of it under a low power microscope. The lowest potential for which pitting could not be observed after a 10-hr or longer period of constant polarization was considered to be the steady-state value Vc. Reproducibility was in the order of ±5 mv.",0.0,"The ingots were homogenized in A or He, usually at 1050-1100 oC for several hours. Ingots of Ni-Cr, Ni-Mo, and Cr-Fe were cold rolled to 0.25 cm, then annealed at 1000-1050 oC and water quenched. The Cr-Fe alloys containing more than 40% Cr were difficult to roll or swage, hence electrodes were machined directly from the homogenized ingot. Ingots of the lower % Cr-Fe alloys and of the stainless steels were swaged to about 0.45 cm diam rods, annealed at 1050 oC and water quenched. All electrodes measured approximately 2 cm long and were either 0.4 cm diam or 0.5 cm wide by 0.2 cm thick. ",Not Available,"The electrodes were abraded to a final 3/0 emery paper, and pickled usually in 15% HNO3, 5% HF at 80 oC for 5 min to remove the cold worked surface.",1
71.56,15.0,13.0,0.44,0.0,0.0,0.0,0.0,0.0,0.0,0.0,0.0,0.0,0.0,0.0,0.0,0.0,0.0,0.0,0.0,0.0,0.0,0.0,0.0,68.0,0.0,0.1N NaBr,0.0,7.0,"Potentiostatic Polarization. The experimental procedure was to first polarize the electrode potentiostatically at the least noble potential within the passive region for at least 15 min in order to achieve steady-state passivity. The potential was then advanced in stages of 50 mV, allowing 5 min between each change. Initially the current decreased or remained constant after each potential adjustment, but eventually a steadily increasing current at some potential V'c indicated the onset of pitting (or of transpassivity). Steady-state values Vc were obtained subsequently by holding the potential for long times at a fixed value and then observing pitting or the lack of it under a low power microscope. The lowest potential for which pitting could not be observed after a 10-hr or longer period of constant polarization was considered to be the steady-state value Vc. Reproducibility was in the order of ±5 mv.",0.0,"The ingots were homogenized in A or He, usually at 1050-1100 oC for several hours. Ingots of Ni-Cr, Ni-Mo, and Cr-Fe were cold rolled to 0.25 cm, then annealed at 1000-1050 oC and water quenched. The Cr-Fe alloys containing more than 40% Cr were difficult to roll or swage, hence electrodes were machined directly from the homogenized ingot. Ingots of the lower % Cr-Fe alloys and of the stainless steels were swaged to about 0.45 cm diam rods, annealed at 1050 oC and water quenched. All electrodes measured approximately 2 cm long and were either 0.4 cm diam or 0.5 cm wide by 0.2 cm thick. ",Not Available,"The electrodes were abraded to a final 3/0 emery paper, and pickled usually in 15% HNO3, 5% HF at 80 oC for 5 min to remove the cold worked surface.",1
71.98,15.0,13.0,0.02,0.0,0.0,0.0,0.0,0.0,0.0,0.0,0.0,0.0,0.0,0.0,0.0,0.0,0.0,0.0,0.0,0.0,0.0,0.0,0.0,295.0,25.0,0.1N NaBr,0.0,7.0,"Potentiostatic Polarization. The experimental procedure was to first polarize the electrode potentiostatically at the least noble potential within the passive region for at least 15 min in order to achieve steady-state passivity. The potential was then advanced in stages of 50 mV, allowing 5 min between each change. Initially the current decreased or remained constant after each potential adjustment, but eventually a steadily increasing current at some potential V'c indicated the onset of pitting (or of transpassivity). Steady-state values Vc were obtained subsequently by holding the potential for long times at a fixed value and then observing pitting or the lack of it under a low power microscope. The lowest potential for which pitting could not be observed after a 10-hr or longer period of constant polarization was considered to be the steady-state value Vc. Reproducibility was in the order of ±5 mv.",0.0,"The ingots were homogenized in A or He, usually at 1050-1100 oC for several hours. Ingots of Ni-Cr, Ni-Mo, and Cr-Fe were cold rolled to 0.25 cm, then annealed at 1000-1050 oC and water quenched. The Cr-Fe alloys containing more than 40% Cr were difficult to roll or swage, hence electrodes were machined directly from the homogenized ingot. Ingots of the lower % Cr-Fe alloys and of the stainless steels were swaged to about 0.45 cm diam rods, annealed at 1050 oC and water quenched. All electrodes measured approximately 2 cm long and were either 0.4 cm diam or 0.5 cm wide by 0.2 cm thick. ",Not Available,"The electrodes were abraded to a final 3/0 emery paper, and pickled usually in 15% HNO3, 5% HF at 80 oC for 5 min to remove the cold worked surface.",1
71.55,15.0,13.0,0.45,0.0,0.0,0.0,0.0,0.0,0.0,0.0,0.0,0.0,0.0,0.0,0.0,0.0,0.0,0.0,0.0,0.0,0.0,0.0,0.0,281.0,25.0,0.1N NaBr,0.0,7.0,"Potentiostatic Polarization. The experimental procedure was to first polarize the electrode potentiostatically at the least noble potential within the passive region for at least 15 min in order to achieve steady-state passivity. The potential was then advanced in stages of 50 mV, allowing 5 min between each change. Initially the current decreased or remained constant after each potential adjustment, but eventually a steadily increasing current at some potential V'c indicated the onset of pitting (or of transpassivity). Steady-state values Vc were obtained subsequently by holding the potential for long times at a fixed value and then observing pitting or the lack of it under a low power microscope. The lowest potential for which pitting could not be observed after a 10-hr or longer period of constant polarization was considered to be the steady-state value Vc. Reproducibility was in the order of ±5 mv.",0.0,"The ingots were homogenized in A or He, usually at 1050-1100 oC for several hours. Ingots of Ni-Cr, Ni-Mo, and Cr-Fe were cold rolled to 0.25 cm, then annealed at 1000-1050 oC and water quenched. The Cr-Fe alloys containing more than 40% Cr were difficult to roll or swage, hence electrodes were machined directly from the homogenized ingot. Ingots of the lower % Cr-Fe alloys and of the stainless steels were swaged to about 0.45 cm diam rods, annealed at 1050 oC and water quenched. All electrodes measured approximately 2 cm long and were either 0.4 cm diam or 0.5 cm wide by 0.2 cm thick. ",Not Available,"The electrodes were abraded to a final 3/0 emery paper, and pickled usually in 15% HNO3, 5% HF at 80 oC for 5 min to remove the cold worked surface.",1
70.55,15.0,13.0,1.45,0.0,0.0,0.0,0.0,0.0,0.0,0.0,0.0,0.0,0.0,0.0,0.0,0.0,0.0,0.0,0.0,0.0,0.0,0.0,0.0,265.0,25.0,0.1N NaBr,0.0,7.0,"Potentiostatic Polarization. The experimental procedure was to first polarize the electrode potentiostatically at the least noble potential within the passive region for at least 15 min in order to achieve steady-state passivity. The potential was then advanced in stages of 50 mV, allowing 5 min between each change. Initially the current decreased or remained constant after each potential adjustment, but eventually a steadily increasing current at some potential V'c indicated the onset of pitting (or of transpassivity). Steady-state values Vc were obtained subsequently by holding the potential for long times at a fixed value and then observing pitting or the lack of it under a low power microscope. The lowest potential for which pitting could not be observed after a 10-hr or longer period of constant polarization was considered to be the steady-state value Vc. Reproducibility was in the order of ±5 mv.",0.0,"The ingots were homogenized in A or He, usually at 1050-1100 oC for several hours. Ingots of Ni-Cr, Ni-Mo, and Cr-Fe were cold rolled to 0.25 cm, then annealed at 1000-1050 oC and water quenched. The Cr-Fe alloys containing more than 40% Cr were difficult to roll or swage, hence electrodes were machined directly from the homogenized ingot. Ingots of the lower % Cr-Fe alloys and of the stainless steels were swaged to about 0.45 cm diam rods, annealed at 1050 oC and water quenched. All electrodes measured approximately 2 cm long and were either 0.4 cm diam or 0.5 cm wide by 0.2 cm thick. ",Not Available,"The electrodes were abraded to a final 3/0 emery paper, and pickled usually in 15% HNO3, 5% HF at 80 oC for 5 min to remove the cold worked surface.",1
69.61,15.0,13.0,2.4,0.0,0.0,0.0,0.0,0.0,0.0,0.0,0.0,0.0,0.0,0.0,0.0,0.0,0.0,0.0,0.0,0.0,0.0,0.0,0.0,226.0,25.0,0.1N NaBr,0.0,7.0,"Potentiostatic Polarization. The experimental procedure was to first polarize the electrode potentiostatically at the least noble potential within the passive region for at least 15 min in order to achieve steady-state passivity. The potential was then advanced in stages of 50 mV, allowing 5 min between each change. Initially the current decreased or remained constant after each potential adjustment, but eventually a steadily increasing current at some potential V'c indicated the onset of pitting (or of transpassivity). Steady-state values Vc were obtained subsequently by holding the potential for long times at a fixed value and then observing pitting or the lack of it under a low power microscope. The lowest potential for which pitting could not be observed after a 10-hr or longer period of constant polarization was considered to be the steady-state value Vc. Reproducibility was in the order of ±5 mv.",0.0,"The ingots were homogenized in A or He, usually at 1050-1100 oC for several hours. Ingots of Ni-Cr, Ni-Mo, and Cr-Fe were cold rolled to 0.25 cm, then annealed at 1000-1050 oC and water quenched. The Cr-Fe alloys containing more than 40% Cr were difficult to roll or swage, hence electrodes were machined directly from the homogenized ingot. Ingots of the lower % Cr-Fe alloys and of the stainless steels were swaged to about 0.45 cm diam rods, annealed at 1050 oC and water quenched. All electrodes measured approximately 2 cm long and were either 0.4 cm diam or 0.5 cm wide by 0.2 cm thick. ",Not Available,"The electrodes were abraded to a final 3/0 emery paper, and pickled usually in 15% HNO3, 5% HF at 80 oC for 5 min to remove the cold worked surface.",1
