Repository: akshatshaw/Case-Study

File: Code/pit_clean_2.csv (part 9 of 14)
Fe,Cr,Ni,Mo,W,N,Nb,C,Si,Mn,Cu,P,S,Al,V,Ta,Re,Ce,Ti,Co,B,Mg,Y,Gd,"Epit, mV (SCE)",Test Temp (C),Test Solution,[Cl-] M,pH,Test Method,Scan Rate mV/s,Heat treatment,Microstructures,Comments,Material class
81.9,16.3,0.33,0.0,0.0,0.0,0.0,0.05,0.6,0.7,0.1,0.02,0.01,0.0,0.0,0.0,0.0,0.0,0.0,0.0,0.0,0.0,0.0,0.0,180.0,29.6,0.1N HCl,0.1,1.0,"Potentiodynamic Polarization. The onset of pitting was marked by a sharp and sudden increase in polarization current. The potential scanning was stopped at the pitting potential, and the electrode was allowed to pit for 20 to 30 min. It was then removed from the solution, the tape was stripped, and its surface was examined for pitting and possible crevice corrosion. The potential scanning was usually started at -0.7 to -0.6v, with respect to the saturated calomel electrode (SCE); the scanning was always into the passive potential region. In some experiments, the potential of an actively corroding electrode was changed almost instantaneously to a selected potential in a passive range by switching on a potentiostat, with a potential preset at a desired value. ",0.02,"Two sets of laboratory-prepared ferritic alloys and two commercial ferritic stainless steels (Types 430 and 4341) were investigated. The high-purity 17% chromium, 17% Cr-l% Mo, and 17% Cr-3% Mo laboratory alloys were prepared by melting and casting in vacuum. The resulting ingots were hot-rolled to 0.64-cmthick sheet, which was cold-rolled to a 0.32-cm thickness, annealed for 1 hr at 815~ and water-quenched. The 18% Cr-2% Mo alloys modified by titanium and Type 434 is the proposed designation for stainless steel conraining 17% chromium and 1% molybdenum. nickel additions were produced by induction melting in an argon atmosphere, using the split-heat technique. In this technique, the base composition is melted, and part of the melt is poured off to produce an ingot; then to the balance of the melt, the required alloying additions are made and the next ingot is cast. This process is repeated until a series of the desired compositions is cast. The 18% Cr-2% Mo ingots were hotforged, hot-rolled to 0.76-cm-thick strips, and coldrolled to 0.38-cm-thick strips. The 18% Cr-2% Mo alloys containing titanium were annealed for 1 hr at 104O~ the minimum temperature that prevented formation of a second phase in the high titanium alloy, and then water-quenched. The rest of the 18% Cr-2% Mo materials and the hot-rolled, commercial Types 430 and 434 steels were annealed at 815~ for 1 hr and water-quenched. ",Not Available,"The electrodes for the potentiodynamic studies were mounted in acrylic plastic, the exposed surface (0.5 by 0.6 cm) always being a longitudinal section parallel to the rolled surface. The exposed surface was polished using standard metallographic techniques, ending with a distilled water slurry of 0.3~ alumina. For the pitting potential measurements, the electrode surface was masked with electroplaters tape (Scotch 470), except for a circular area 0.36 cm in diameter.",1
81.03,16.52,0.3,0.99,0.0,0.0,0.0,0.07,0.54,0.42,0.11,0.02,0.01,0.0,0.0,0.0,0.0,0.0,0.0,0.0,0.0,0.0,0.0,0.0,190.0,29.6,0.1N HCl,0.1,1.0,"Potentiodynamic Polarization. The onset of pitting was marked by a sharp and sudden increase in polarization current. The potential scanning was stopped at the pitting potential, and the electrode was allowed to pit for 20 to 30 min. It was then removed from the solution, the tape was stripped, and its surface was examined for pitting and possible crevice corrosion. The potential scanning was usually started at -0.7 to -0.6v, with respect to the saturated calomel electrode (SCE); the scanning was always into the passive potential region. In some experiments, the potential of an actively corroding electrode was changed almost instantaneously to a selected potential in a passive range by switching on a potentiostat, with a potential preset at a desired value. ",0.02,"Two sets of laboratory-prepared ferritic alloys and two commercial ferritic stainless steels (Types 430 and 4341) were investigated. The high-purity 17% chromium, 17% Cr-l% Mo, and 17% Cr-3% Mo laboratory alloys were prepared by melting and casting in vacuum. The resulting ingots were hot-rolled to 0.64-cmthick sheet, which was cold-rolled to a 0.32-cm thickness, annealed for 1 hr at 815~ and water-quenched. The 18% Cr-2% Mo alloys modified by titanium and Type 434 is the proposed designation for stainless steel conraining 17% chromium and 1% molybdenum. nickel additions were produced by induction melting in an argon atmosphere, using the split-heat technique. In this technique, the base composition is melted, and part of the melt is poured off to produce an ingot; then to the balance of the melt, the required alloying additions are made and the next ingot is cast. This process is repeated until a series of the desired compositions is cast. The 18% Cr-2% Mo ingots were hotforged, hot-rolled to 0.76-cm-thick strips, and coldrolled to 0.38-cm-thick strips. The 18% Cr-2% Mo alloys containing titanium were annealed for 1 hr at 104O~ the minimum temperature that prevented formation of a second phase in the high titanium alloy, and then water-quenched. The rest of the 18% Cr-2% Mo materials and the hot-rolled, commercial Types 430 and 434 steels were annealed at 815~ for 1 hr and water-quenched. ",Not Available,"The electrodes for the potentiodynamic studies were mounted in acrylic plastic, the exposed surface (0.5 by 0.6 cm) always being a longitudinal section parallel to the rolled surface. The exposed surface was polished using standard metallographic techniques, ending with a distilled water slurry of 0.3~ alumina. For the pitting potential measurements, the electrode surface was masked with electroplaters tape (Scotch 470), except for a circular area 0.36 cm in diameter.",1
82.81,17.08,0.0,0.03,0.0,0.01,0.0,0.0,0.06,0.0,0.0,0.01,0.0,0.0,0.0,0.0,0.0,0.0,0.0,0.0,0.0,0.0,0.0,0.0,260.0,29.6,0.1N HCl,0.1,1.0,"Potentiodynamic Polarization. The onset of pitting was marked by a sharp and sudden increase in polarization current. The potential scanning was stopped at the pitting potential, and the electrode was allowed to pit for 20 to 30 min. It was then removed from the solution, the tape was stripped, and its surface was examined for pitting and possible crevice corrosion. The potential scanning was usually started at -0.7 to -0.6v, with respect to the saturated calomel electrode (SCE); the scanning was always into the passive potential region. In some experiments, the potential of an actively corroding electrode was changed almost instantaneously to a selected potential in a passive range by switching on a potentiostat, with a potential preset at a desired value. ",0.02,"Two sets of laboratory-prepared ferritic alloys and two commercial ferritic stainless steels (Types 430 and 4341) were investigated. The high-purity 17% chromium, 17% Cr-l% Mo, and 17% Cr-3% Mo laboratory alloys were prepared by melting and casting in vacuum. The resulting ingots were hot-rolled to 0.64-cmthick sheet, which was cold-rolled to a 0.32-cm thickness, annealed for 1 hr at 815~ and water-quenched. The 18% Cr-2% Mo alloys modified by titanium and Type 434 is the proposed designation for stainless steel conraining 17% chromium and 1% molybdenum. nickel additions were produced by induction melting in an argon atmosphere, using the split-heat technique. In this technique, the base composition is melted, and part of the melt is poured off to produce an ingot; then to the balance of the melt, the required alloying additions are made and the next ingot is cast. This process is repeated until a series of the desired compositions is cast. The 18% Cr-2% Mo ingots were hotforged, hot-rolled to 0.76-cm-thick strips, and coldrolled to 0.38-cm-thick strips. The 18% Cr-2% Mo alloys containing titanium were annealed for 1 hr at 104O~ the minimum temperature that prevented formation of a second phase in the high titanium alloy, and then water-quenched. The rest of the 18% Cr-2% Mo materials and the hot-rolled, commercial Types 430 and 434 steels were annealed at 815~ for 1 hr and water-quenched. ",Not Available,"The electrodes for the potentiodynamic studies were mounted in acrylic plastic, the exposed surface (0.5 by 0.6 cm) always being a longitudinal section parallel to the rolled surface. The exposed surface was polished using standard metallographic techniques, ending with a distilled water slurry of 0.3~ alumina. For the pitting potential measurements, the electrode surface was masked with electroplaters tape (Scotch 470), except for a circular area 0.36 cm in diameter.",1
81.97,16.93,0.0,1.04,0.0,0.01,0.0,0.0,0.05,0.0,0.0,0.01,0.0,0.0,0.0,0.0,0.0,0.0,0.0,0.0,0.0,0.0,0.0,0.0,320.0,29.6,0.1N HCl,0.1,1.0,"Potentiodynamic Polarization. The onset of pitting was marked by a sharp and sudden increase in polarization current. The potential scanning was stopped at the pitting potential, and the electrode was allowed to pit for 20 to 30 min. It was then removed from the solution, the tape was stripped, and its surface was examined for pitting and possible crevice corrosion. The potential scanning was usually started at -0.7 to -0.6v, with respect to the saturated calomel electrode (SCE); the scanning was always into the passive potential region. In some experiments, the potential of an actively corroding electrode was changed almost instantaneously to a selected potential in a passive range by switching on a potentiostat, with a potential preset at a desired value. ",0.02,"Two sets of laboratory-prepared ferritic alloys and two commercial ferritic stainless steels (Types 430 and 4341) were investigated. The high-purity 17% chromium, 17% Cr-l% Mo, and 17% Cr-3% Mo laboratory alloys were prepared by melting and casting in vacuum. The resulting ingots were hot-rolled to 0.64-cmthick sheet, which was cold-rolled to a 0.32-cm thickness, annealed for 1 hr at 815~ and water-quenched. The 18% Cr-2% Mo alloys modified by titanium and Type 434 is the proposed designation for stainless steel conraining 17% chromium and 1% molybdenum. nickel additions were produced by induction melting in an argon atmosphere, using the split-heat technique. In this technique, the base composition is melted, and part of the melt is poured off to produce an ingot; then to the balance of the melt, the required alloying additions are made and the next ingot is cast. This process is repeated until a series of the desired compositions is cast. The 18% Cr-2% Mo ingots were hotforged, hot-rolled to 0.76-cm-thick strips, and coldrolled to 0.38-cm-thick strips. The 18% Cr-2% Mo alloys containing titanium were annealed for 1 hr at 104O~ the minimum temperature that prevented formation of a second phase in the high titanium alloy, and then water-quenched. The rest of the 18% Cr-2% Mo materials and the hot-rolled, commercial Types 430 and 434 steels were annealed at 815~ for 1 hr and water-quenched. ",Not Available,"The electrodes for the potentiodynamic studies were mounted in acrylic plastic, the exposed surface (0.5 by 0.6 cm) always being a longitudinal section parallel to the rolled surface. The exposed surface was polished using standard metallographic techniques, ending with a distilled water slurry of 0.3~ alumina. For the pitting potential measurements, the electrode surface was masked with electroplaters tape (Scotch 470), except for a circular area 0.36 cm in diameter.",1
80.26,16.68,0.0,2.99,0.0,0.0,0.0,0.0,0.06,0.0,0.0,0.01,0.0,0.0,0.0,0.0,0.0,0.0,0.0,0.0,0.0,0.0,0.0,0.0,800.0,29.6,0.1N HCl,0.1,1.0,"Potentiodynamic Polarization. The onset of pitting was marked by a sharp and sudden increase in polarization current. The potential scanning was stopped at the pitting potential, and the electrode was allowed to pit for 20 to 30 min. It was then removed from the solution, the tape was stripped, and its surface was examined for pitting and possible crevice corrosion. The potential scanning was usually started at -0.7 to -0.6v, with respect to the saturated calomel electrode (SCE); the scanning was always into the passive potential region. In some experiments, the potential of an actively corroding electrode was changed almost instantaneously to a selected potential in a passive range by switching on a potentiostat, with a potential preset at a desired value. ",0.02,"Two sets of laboratory-prepared ferritic alloys and two commercial ferritic stainless steels (Types 430 and 4341) were investigated. The high-purity 17% chromium, 17% Cr-l% Mo, and 17% Cr-3% Mo laboratory alloys were prepared by melting and casting in vacuum. The resulting ingots were hot-rolled to 0.64-cmthick sheet, which was cold-rolled to a 0.32-cm thickness, annealed for 1 hr at 815~ and water-quenched. The 18% Cr-2% Mo alloys modified by titanium and Type 434 is the proposed designation for stainless steel conraining 17% chromium and 1% molybdenum. nickel additions were produced by induction melting in an argon atmosphere, using the split-heat technique. In this technique, the base composition is melted, and part of the melt is poured off to produce an ingot; then to the balance of the melt, the required alloying additions are made and the next ingot is cast. This process is repeated until a series of the desired compositions is cast. The 18% Cr-2% Mo ingots were hotforged, hot-rolled to 0.76-cm-thick strips, and coldrolled to 0.38-cm-thick strips. The 18% Cr-2% Mo alloys containing titanium were annealed for 1 hr at 104O~ the minimum temperature that prevented formation of a second phase in the high titanium alloy, and then water-quenched. The rest of the 18% Cr-2% Mo materials and the hot-rolled, commercial Types 430 and 434 steels were annealed at 815~ for 1 hr and water-quenched. ",Not Available,"The electrodes for the potentiodynamic studies were mounted in acrylic plastic, the exposed surface (0.5 by 0.6 cm) always being a longitudinal section parallel to the rolled surface. The exposed surface was polished using standard metallographic techniques, ending with a distilled water slurry of 0.3~ alumina. For the pitting potential measurements, the electrode surface was masked with electroplaters tape (Scotch 470), except for a circular area 0.36 cm in diameter.",1
79.38,18.53,0.11,1.95,0.0,0.0,0.0,0.03,0.0,0.0,0.0,0.0,0.0,0.0,0.0,0.0,0.0,0.0,0.0,0.0,0.0,0.0,0.0,0.0,310.0,24.0,0.1N HCl,0.1,1.0,"Potentiodynamic Polarization. The onset of pitting was marked by a sharp and sudden increase in polarization current. The potential scanning was stopped at the pitting potential, and the electrode was allowed to pit for 20 to 30 min. It was then removed from the solution, the tape was stripped, and its surface was examined for pitting and possible crevice corrosion. The potential scanning was usually started at -0.7 to -0.6v, with respect to the saturated calomel electrode (SCE); the scanning was always into the passive potential region. In some experiments, the potential of an actively corroding electrode was changed almost instantaneously to a selected potential in a passive range by switching on a potentiostat, with a potential preset at a desired value. ",0.02,"Two sets of laboratory-prepared ferritic alloys and two commercial ferritic stainless steels (Types 430 and 4341) were investigated. The high-purity 17% chromium, 17% Cr-l% Mo, and 17% Cr-3% Mo laboratory alloys were prepared by melting and casting in vacuum. The resulting ingots were hot-rolled to 0.64-cmthick sheet, which was cold-rolled to a 0.32-cm thickness, annealed for 1 hr at 815~ and water-quenched. The 18% Cr-2% Mo alloys modified by titanium and Type 434 is the proposed designation for stainless steel conraining 17% chromium and 1% molybdenum. nickel additions were produced by induction melting in an argon atmosphere, using the split-heat technique. In this technique, the base composition is melted, and part of the melt is poured off to produce an ingot; then to the balance of the melt, the required alloying additions are made and the next ingot is cast. This process is repeated until a series of the desired compositions is cast. The 18% Cr-2% Mo ingots were hotforged, hot-rolled to 0.76-cm-thick strips, and coldrolled to 0.38-cm-thick strips. The 18% Cr-2% Mo alloys containing titanium were annealed for 1 hr at 104O~ the minimum temperature that prevented formation of a second phase in the high titanium alloy, and then water-quenched. The rest of the 18% Cr-2% Mo materials and the hot-rolled, commercial Types 430 and 434 steels were annealed at 815~ for 1 hr and water-quenched. ",Not Available,"18%Cr-2%Mo-0.11%Ni. The Cr, Mo, C, Si, and N content was not analyzed, but assumed to be in the range of the series. The electrodes for the potentiodynamic studies were mounted in acrylic plastic, the exposed surface (0.5 by 0.6 cm) always being a longitudinal section parallel to the rolled surface. The exposed surface was polished using standard metallographic techniques, ending with a distilled water slurry of 0.3~ alumina. For the pitting potential measurements, the electrode surface was masked with electroplaters tape (Scotch 470), except for a circular area 0.36 cm in diameter.",1
78.87,18.53,0.62,1.95,0.0,0.0,0.0,0.03,0.0,0.0,0.0,0.0,0.0,0.0,0.0,0.0,0.0,0.0,0.0,0.0,0.0,0.0,0.0,0.0,350.0,24.0,0.1N HCl,0.1,1.0,"Potentiodynamic Polarization. The onset of pitting was marked by a sharp and sudden increase in polarization current. The potential scanning was stopped at the pitting potential, and the electrode was allowed to pit for 20 to 30 min. It was then removed from the solution, the tape was stripped, and its surface was examined for pitting and possible crevice corrosion. The potential scanning was usually started at -0.7 to -0.6v, with respect to the saturated calomel electrode (SCE); the scanning was always into the passive potential region. In some experiments, the potential of an actively corroding electrode was changed almost instantaneously to a selected potential in a passive range by switching on a potentiostat, with a potential preset at a desired value. ",0.02,"Two sets of laboratory-prepared ferritic alloys and two commercial ferritic stainless steels (Types 430 and 4341) were investigated. The high-purity 17% chromium, 17% Cr-l% Mo, and 17% Cr-3% Mo laboratory alloys were prepared by melting and casting in vacuum. The resulting ingots were hot-rolled to 0.64-cmthick sheet, which was cold-rolled to a 0.32-cm thickness, annealed for 1 hr at 815~ and water-quenched. The 18% Cr-2% Mo alloys modified by titanium and Type 434 is the proposed designation for stainless steel conraining 17% chromium and 1% molybdenum. nickel additions were produced by induction melting in an argon atmosphere, using the split-heat technique. In this technique, the base composition is melted, and part of the melt is poured off to produce an ingot; then to the balance of the melt, the required alloying additions are made and the next ingot is cast. This process is repeated until a series of the desired compositions is cast. The 18% Cr-2% Mo ingots were hotforged, hot-rolled to 0.76-cm-thick strips, and coldrolled to 0.38-cm-thick strips. The 18% Cr-2% Mo alloys containing titanium were annealed for 1 hr at 104O~ the minimum temperature that prevented formation of a second phase in the high titanium alloy, and then water-quenched. The rest of the 18% Cr-2% Mo materials and the hot-rolled, commercial Types 430 and 434 steels were annealed at 815~ for 1 hr and water-quenched. ",Not Available,"18%Cr-2%Mo-0.62%Ni. The Cr, Mo, C, Si, and N content was not analyzed, but assumed to be in the range of the series. The electrodes for the potentiodynamic studies were mounted in acrylic plastic, the exposed surface (0.5 by 0.6 cm) always being a longitudinal section parallel to the rolled surface. The exposed surface was polished using standard metallographic techniques, ending with a distilled water slurry of 0.3~ alumina. For the pitting potential measurements, the electrode surface was masked with electroplaters tape (Scotch 470), except for a circular area 0.36 cm in diameter.",1
78.41,18.53,1.08,1.95,0.0,0.0,0.0,0.03,0.0,0.0,0.0,0.0,0.0,0.0,0.0,0.0,0.0,0.0,0.0,0.0,0.0,0.0,0.0,0.0,340.0,24.0,0.1N HCl,0.1,1.0,"Potentiodynamic Polarization. The onset of pitting was marked by a sharp and sudden increase in polarization current. The potential scanning was stopped at the pitting potential, and the electrode was allowed to pit for 20 to 30 min. It was then removed from the solution, the tape was stripped, and its surface was examined for pitting and possible crevice corrosion. The potential scanning was usually started at -0.7 to -0.6v, with respect to the saturated calomel electrode (SCE); the scanning was always into the passive potential region. In some experiments, the potential of an actively corroding electrode was changed almost instantaneously to a selected potential in a passive range by switching on a potentiostat, with a potential preset at a desired value. ",0.02,"Two sets of laboratory-prepared ferritic alloys and two commercial ferritic stainless steels (Types 430 and 4341) were investigated. The high-purity 17% chromium, 17% Cr-l% Mo, and 17% Cr-3% Mo laboratory alloys were prepared by melting and casting in vacuum. The resulting ingots were hot-rolled to 0.64-cmthick sheet, which was cold-rolled to a 0.32-cm thickness, annealed for 1 hr at 815~ and water-quenched. The 18% Cr-2% Mo alloys modified by titanium and Type 434 is the proposed designation for stainless steel conraining 17% chromium and 1% molybdenum. nickel additions were produced by induction melting in an argon atmosphere, using the split-heat technique. In this technique, the base composition is melted, and part of the melt is poured off to produce an ingot; then to the balance of the melt, the required alloying additions are made and the next ingot is cast. This process is repeated until a series of the desired compositions is cast. The 18% Cr-2% Mo ingots were hotforged, hot-rolled to 0.76-cm-thick strips, and coldrolled to 0.38-cm-thick strips. The 18% Cr-2% Mo alloys containing titanium were annealed for 1 hr at 104O~ the minimum temperature that prevented formation of a second phase in the high titanium alloy, and then water-quenched. The rest of the 18% Cr-2% Mo materials and the hot-rolled, commercial Types 430 and 434 steels were annealed at 815~ for 1 hr and water-quenched. ",Not Available,"18%Cr-2%Mo-1.08%Ni. The electrodes for the potentiodynamic studies were mounted in acrylic plastic, the exposed surface (0.5 by 0.6 cm) always being a longitudinal section parallel to the rolled surface. The exposed surface was polished using standard metallographic techniques, ending with a distilled water slurry of 0.3~ alumina. For the pitting potential measurements, the electrode surface was masked with electroplaters tape (Scotch 470), except for a circular area 0.36 cm in diameter.",1
78.79,18.45,0.11,1.97,0.0,0.05,0.0,0.03,0.13,0.0,0.0,0.0,0.0,0.0,0.0,0.0,0.0,0.0,0.47,0.0,0.0,0.0,0.0,0.0,800.0,24.0,0.1N HCl,0.1,1.0,"Potentiodynamic Polarization. The onset of pitting was marked by a sharp and sudden increase in polarization current. The potential scanning was stopped at the pitting potential, and the electrode was allowed to pit for 20 to 30 min. It was then removed from the solution, the tape was stripped, and its surface was examined for pitting and possible crevice corrosion. The potential scanning was usually started at -0.7 to -0.6v, with respect to the saturated calomel electrode (SCE); the scanning was always into the passive potential region. In some experiments, the potential of an actively corroding electrode was changed almost instantaneously to a selected potential in a passive range by switching on a potentiostat, with a potential preset at a desired value. ",0.02,"Two sets of laboratory-prepared ferritic alloys and two commercial ferritic stainless steels (Types 430 and 4341) were investigated. The high-purity 17% chromium, 17% Cr-l% Mo, and 17% Cr-3% Mo laboratory alloys were prepared by melting and casting in vacuum. The resulting ingots were hot-rolled to 0.64-cmthick sheet, which was cold-rolled to a 0.32-cm thickness, annealed for 1 hr at 815~ and water-quenched. The 18% Cr-2% Mo alloys modified by titanium and Type 434 is the proposed designation for stainless steel conraining 17% chromium and 1% molybdenum. nickel additions were produced by induction melting in an argon atmosphere, using the split-heat technique. In this technique, the base composition is melted, and part of the melt is poured off to produce an ingot; then to the balance of the melt, the required alloying additions are made and the next ingot is cast. This process is repeated until a series of the desired compositions is cast. The 18% Cr-2% Mo ingots were hotforged, hot-rolled to 0.76-cm-thick strips, and coldrolled to 0.38-cm-thick strips. The 18% Cr-2% Mo alloys containing titanium were annealed for 1 hr at 104O~ the minimum temperature that prevented formation of a second phase in the high titanium alloy, and then water-quenched. The rest of the 18% Cr-2% Mo materials and the hot-rolled, commercial Types 430 and 434 steels were annealed at 815~ for 1 hr and water-quenched. ",Not Available,"18%Cr-2%Mo-0.47%Ti. The electrodes for the potentiodynamic studies were mounted in acrylic plastic, the exposed surface (0.5 by 0.6 cm) always being a longitudinal section parallel to the rolled surface. The exposed surface was polished using standard metallographic techniques, ending with a distilled water slurry of 0.3~ alumina. For the pitting potential measurements, the electrode surface was masked with electroplaters tape (Scotch 470), except for a circular area 0.36 cm in diameter.",1
77.59,18.5,0.0,1.97,0.0,0.02,0.0,0.04,0.0,0.0,0.0,0.0,0.0,0.0,0.0,0.0,0.0,0.0,1.88,0.0,0.0,0.0,0.0,0.0,630.0,24.0,0.1N HCl,0.1,1.0,"Potentiodynamic Polarization. The onset of pitting was marked by a sharp and sudden increase in polarization current. The potential scanning was stopped at the pitting potential, and the electrode was allowed to pit for 20 to 30 min. It was then removed from the solution, the tape was stripped, and its surface was examined for pitting and possible crevice corrosion. The potential scanning was usually started at -0.7 to -0.6v, with respect to the saturated calomel electrode (SCE); the scanning was always into the passive potential region. In some experiments, the potential of an actively corroding electrode was changed almost instantaneously to a selected potential in a passive range by switching on a potentiostat, with a potential preset at a desired value. ",0.02,"Two sets of laboratory-prepared ferritic alloys and two commercial ferritic stainless steels (Types 430 and 4341) were investigated. The high-purity 17% chromium, 17% Cr-l% Mo, and 17% Cr-3% Mo laboratory alloys were prepared by melting and casting in vacuum. The resulting ingots were hot-rolled to 0.64-cmthick sheet, which was cold-rolled to a 0.32-cm thickness, annealed for 1 hr at 815~ and water-quenched. The 18% Cr-2% Mo alloys modified by titanium and Type 434 is the proposed designation for stainless steel conraining 17% chromium and 1% molybdenum. nickel additions were produced by induction melting in an argon atmosphere, using the split-heat technique. In this technique, the base composition is melted, and part of the melt is poured off to produce an ingot; then to the balance of the melt, the required alloying additions are made and the next ingot is cast. This process is repeated until a series of the desired compositions is cast. The 18% Cr-2% Mo ingots were hotforged, hot-rolled to 0.76-cm-thick strips, and coldrolled to 0.38-cm-thick strips. The 18% Cr-2% Mo alloys containing titanium were annealed for 1 hr at 104O~ the minimum temperature that prevented formation of a second phase in the high titanium alloy, and then water-quenched. The rest of the 18% Cr-2% Mo materials and the hot-rolled, commercial Types 430 and 434 steels were annealed at 815~ for 1 hr and water-quenched. ",Not Available,"18%Cr-2%Mo-1.86%Ti. The Cr, Mo, C, Si, and N content was not analyzed, but assumed to be in the range of the series. The electrodes for the potentiodynamic studies were mounted in acrylic plastic, the exposed surface (0.5 by 0.6 cm) always being a longitudinal section parallel to the rolled surface. The exposed surface was polished using standard metallographic techniques, ending with a distilled water slurry of 0.3~ alumina. For the pitting potential measurements, the electrode surface was masked with electroplaters tape (Scotch 470), except for a circular area 0.36 cm in diameter.",1
77.82,18.7,0.57,1.97,0.0,0.0,0.0,0.03,0.0,0.0,0.0,0.0,0.0,0.0,0.0,0.0,0.0,0.0,0.91,0.0,0.0,0.0,0.0,0.0,800.0,24.0,0.1N HCl,0.1,1.0,"Potentiodynamic Polarization. The onset of pitting was marked by a sharp and sudden increase in polarization current. The potential scanning was stopped at the pitting potential, and the electrode was allowed to pit for 20 to 30 min. It was then removed from the solution, the tape was stripped, and its surface was examined for pitting and possible crevice corrosion. The potential scanning was usually started at -0.7 to -0.6v, with respect to the saturated calomel electrode (SCE); the scanning was always into the passive potential region. In some experiments, the potential of an actively corroding electrode was changed almost instantaneously to a selected potential in a passive range by switching on a potentiostat, with a potential preset at a desired value. ",0.02,"Two sets of laboratory-prepared ferritic alloys and two commercial ferritic stainless steels (Types 430 and 4341) were investigated. The high-purity 17% chromium, 17% Cr-l% Mo, and 17% Cr-3% Mo laboratory alloys were prepared by melting and casting in vacuum. The resulting ingots were hot-rolled to 0.64-cmthick sheet, which was cold-rolled to a 0.32-cm thickness, annealed for 1 hr at 815~ and water-quenched. The 18% Cr-2% Mo alloys modified by titanium and Type 434 is the proposed designation for stainless steel conraining 17% chromium and 1% molybdenum. nickel additions were produced by induction melting in an argon atmosphere, using the split-heat technique. In this technique, the base composition is melted, and part of the melt is poured off to produce an ingot; then to the balance of the melt, the required alloying additions are made and the next ingot is cast. This process is repeated until a series of the desired compositions is cast. The 18% Cr-2% Mo ingots were hotforged, hot-rolled to 0.76-cm-thick strips, and coldrolled to 0.38-cm-thick strips. The 18% Cr-2% Mo alloys containing titanium were annealed for 1 hr at 104O~ the minimum temperature that prevented formation of a second phase in the high titanium alloy, and then water-quenched. The rest of the 18% Cr-2% Mo materials and the hot-rolled, commercial Types 430 and 434 steels were annealed at 815~ for 1 hr and water-quenched. ",Not Available,"18%Cr-2%Mo-0.91%Ti-0.57%Ni. The electrodes for the potentiodynamic studies were mounted in acrylic plastic, the exposed surface (0.5 by 0.6 cm) always being a longitudinal section parallel to the rolled surface. The exposed surface was polished using standard metallographic techniques, ending with a distilled water slurry of 0.3~ alumina. For the pitting potential measurements, the electrode surface was masked with electroplaters tape (Scotch 470), except for a circular area 0.36 cm in diameter.",1
75.47,18.7,2.08,1.97,0.0,0.0,0.0,0.03,0.0,0.0,0.0,0.0,0.0,0.0,0.0,0.0,0.0,0.0,1.75,0.0,0.0,0.0,0.0,0.0,620.0,24.0,0.1N HCl,0.1,1.0,"Potentiodynamic Polarization. The onset of pitting was marked by a sharp and sudden increase in polarization current. The potential scanning was stopped at the pitting potential, and the electrode was allowed to pit for 20 to 30 min. It was then removed from the solution, the tape was stripped, and its surface was examined for pitting and possible crevice corrosion. The potential scanning was usually started at -0.7 to -0.6v, with respect to the saturated calomel electrode (SCE); the scanning was always into the passive potential region. In some experiments, the potential of an actively corroding electrode was changed almost instantaneously to a selected potential in a passive range by switching on a potentiostat, with a potential preset at a desired value. ",0.02,"Two sets of laboratory-prepared ferritic alloys and two commercial ferritic stainless steels (Types 430 and 4341) were investigated. The high-purity 17% chromium, 17% Cr-l% Mo, and 17% Cr-3% Mo laboratory alloys were prepared by melting and casting in vacuum. The resulting ingots were hot-rolled to 0.64-cmthick sheet, which was cold-rolled to a 0.32-cm thickness, annealed for 1 hr at 815~ and water-quenched. The 18% Cr-2% Mo alloys modified by titanium and Type 434 is the proposed designation for stainless steel conraining 17% chromium and 1% molybdenum. nickel additions were produced by induction melting in an argon atmosphere, using the split-heat technique. In this technique, the base composition is melted, and part of the melt is poured off to produce an ingot; then to the balance of the melt, the required alloying additions are made and the next ingot is cast. This process is repeated until a series of the desired compositions is cast. The 18% Cr-2% Mo ingots were hotforged, hot-rolled to 0.76-cm-thick strips, and coldrolled to 0.38-cm-thick strips. The 18% Cr-2% Mo alloys containing titanium were annealed for 1 hr at 104O~ the minimum temperature that prevented formation of a second phase in the high titanium alloy, and then water-quenched. The rest of the 18% Cr-2% Mo materials and the hot-rolled, commercial Types 430 and 434 steels were annealed at 815~ for 1 hr and water-quenched. ",Not Available,"18%Cr-2%Mo-1.75%Ti-2.08%Ni. The Cr, Mo, C, Si, and N content was not analyzed, but assumed to be in the range of the series. The electrodes for the potentiodynamic studies were mounted in acrylic plastic, the exposed surface (0.5 by 0.6 cm) always being a longitudinal section parallel to the rolled surface. The exposed surface was polished using standard metallographic techniques, ending with a distilled water slurry of 0.3~ alumina. For the pitting potential measurements, the electrode surface was masked with electroplaters tape (Scotch 470), except for a circular area 0.36 cm in diameter.",1
67.45,17.93,14.38,0.0,0.0,0.0,0.0,0.04,0.0,0.0,0.0,0.0,0.0,0.0,0.0,0.0,0.0,0.2,0.0,0.0,0.0,0.0,0.0,0.0,400.0,25.0,0.1N NaCl,0.1,7.0,Potentiodynamic Polarization,0.42598915662650605,"The ingots were forged, rooled into bars 2 mm thick, then tempered at 1150 C (heating for 15mins) and quenched in water.",Austenitic structure,Not Available,1
67.15,17.93,14.38,0.0,0.0,0.0,0.0,0.04,0.0,0.0,0.0,0.0,0.0,0.0,0.0,0.0,0.0,0.5,0.0,0.0,0.0,0.0,0.0,0.0,279.0,25.0,0.1N NaCl,0.1,7.0,Potentiodynamic Polarization,0.42598915662650605,"The ingots were forged, rooled into bars 2 mm thick, then tempered at 1150 C (heating for 15mins) and quenched in water.",Austenitic structure,Not Available,1
66.65,17.93,14.38,0.0,0.0,0.0,0.0,0.04,0.0,0.0,0.0,0.0,0.0,0.0,0.0,0.0,0.0,1.0,0.0,0.0,0.0,0.0,0.0,0.0,395.0,25.0,0.1N NaCl,0.1,7.0,Potentiodynamic Polarization,0.42598915662650605,"The ingots were forged, rooled into bars 2 mm thick, then tempered at 1150 C (heating for 15mins) and quenched in water.",Austenitic structure,Not Available,1
66.66,17.93,14.38,0.0,0.0,0.0,0.0,0.04,0.0,0.0,0.0,0.0,0.0,0.0,0.0,0.0,0.99,0.0,0.0,0.0,0.0,0.0,0.0,0.0,535.0,25.0,0.1N NaCl,0.1,7.0,Potentiodynamic Polarization,0.42598915662650605,"The ingots were forged, rooled into bars 2 mm thick, then tempered at 1150 C (heating for 15mins) and quenched in water.",Austenitic structure,Not Available,1
65.15,17.93,14.38,0.0,0.0,0.0,0.0,0.04,0.0,0.0,0.0,0.0,0.0,0.0,0.0,0.0,2.5,0.0,0.0,0.0,0.0,0.0,0.0,0.0,617.0,25.0,0.1N NaCl,0.1,7.0,Potentiodynamic Polarization,0.42598915662650605,"The ingots were forged, rooled into bars 2 mm thick, then tempered at 1150 C (heating for 15mins) and quenched in water.",Austenitic structure,Not Available,1
67.46,17.93,14.38,0.0,0.0,0.0,0.0,0.04,0.0,0.0,0.0,0.0,0.0,0.0,0.0,0.0,0.0,0.0,0.19,0.0,0.0,0.0,0.0,0.0,418.0,25.0,0.1N NaCl,0.1,7.0,Potentiodynamic Polarization,0.42598915662650605,"The ingots were forged, rooled into bars 2 mm thick, then tempered at 1150 C (heating for 15mins) and quenched in water.",Austenitic structure,Not Available,1
67.34,17.93,14.38,0.0,0.0,0.0,0.0,0.04,0.0,0.0,0.0,0.0,0.0,0.0,0.0,0.0,0.0,0.0,0.31,0.0,0.0,0.0,0.0,0.0,446.0,25.0,0.1N NaCl,0.1,7.0,Potentiodynamic Polarization,0.42598915662650605,"The ingots were forged, rooled into bars 2 mm thick, then tempered at 1150 C (heating for 15mins) and quenched in water.",Austenitic structure,Not Available,1
66.65,17.93,14.38,0.0,0.0,0.0,0.0,0.04,0.0,0.0,0.0,0.0,0.0,0.0,1.0,0.0,0.0,0.0,0.0,0.0,0.0,0.0,0.0,0.0,407.0,25.0,0.1N NaCl,0.1,7.0,Potentiodynamic Polarization,0.42598915662650605,"The ingots were forged, rooled into bars 2 mm thick, then tempered at 1150 C (heating for 15mins) and quenched in water.",Austenitic structure,Not Available,1
65.4,17.93,14.38,0.0,0.0,0.0,0.0,0.04,0.0,0.0,0.0,0.0,0.0,0.0,2.25,0.0,0.0,0.0,0.0,0.0,0.0,0.0,0.0,0.0,475.0,25.0,0.1N NaCl,0.1,7.0,Potentiodynamic Polarization,0.42598915662650605,"The ingots were forged, rooled into bars 2 mm thick, then tempered at 1150 C (heating for 15mins) and quenched in water.",Austenitic structure,Not Available,1
66.18,17.93,14.38,1.47,0.0,0.0,0.0,0.04,0.0,0.0,0.0,0.0,0.0,0.0,0.0,0.0,0.0,0.0,0.0,0.0,0.0,0.0,0.0,0.0,405.0,25.0,0.1N NaCl,0.1,7.0,Potentiodynamic Polarization,0.42598915662650605,"The ingots were forged, rooled into bars 2 mm thick, then tempered at 1150 C (heating for 15mins) and quenched in water.",Austenitic structure,Not Available,1
64.9,17.93,14.38,2.75,0.0,0.0,0.0,0.04,0.0,0.0,0.0,0.0,0.0,0.0,0.0,0.0,0.0,0.0,0.0,0.0,0.0,0.0,0.0,0.0,457.0,25.0,0.1N NaCl,0.1,7.0,Potentiodynamic Polarization,0.42598915662650605,"The ingots were forged, rooled into bars 2 mm thick, then tempered at 1150 C (heating for 15mins) and quenched in water.",Austenitic structure,Not Available,1
62.65,17.93,14.38,5.0,0.0,0.0,0.0,0.04,0.0,0.0,0.0,0.0,0.0,0.0,0.0,0.0,0.0,0.0,0.0,0.0,0.0,0.0,0.0,0.0,956.0,25.0,0.1N NaCl,0.1,7.0,Potentiodynamic Polarization,0.42598915662650605,"The ingots were forged, rooled into bars 2 mm thick, then tempered at 1150 C (heating for 15mins) and quenched in water.",Austenitic structure,Not Available,1
67.47,17.93,14.38,0.0,0.18,0.0,0.0,0.04,0.0,0.0,0.0,0.0,0.0,0.0,0.0,0.0,0.0,0.0,0.0,0.0,0.0,0.0,0.0,0.0,329.0,25.0,0.1N NaCl,0.1,7.0,Potentiodynamic Polarization,0.42598915662650605,"The ingots were forged, rooled into bars 2 mm thick, then tempered at 1150 C (heating for 15mins) and quenched in water.",Austenitic structure,Not Available,1
66.15,17.93,14.38,0.0,1.5,0.0,0.0,0.04,0.0,0.0,0.0,0.0,0.0,0.0,0.0,0.0,0.0,0.0,0.0,0.0,0.0,0.0,0.0,0.0,393.0,25.0,0.1N NaCl,0.1,7.0,Potentiodynamic Polarization,0.42598915662650605,"The ingots were forged, rooled into bars 2 mm thick, then tempered at 1150 C (heating for 15mins) and quenched in water.",Austenitic structure,Not Available,1
64.98,17.93,14.38,0.0,2.67,0.0,0.0,0.04,0.0,0.0,0.0,0.0,0.0,0.0,0.0,0.0,0.0,0.0,0.0,0.0,0.0,0.0,0.0,0.0,446.0,25.0,0.1N NaCl,0.1,7.0,Potentiodynamic Polarization,0.42598915662650605,"The ingots were forged, rooled into bars 2 mm thick, then tempered at 1150 C (heating for 15mins) and quenched in water.",Austenitic structure,Not Available,1
66.65,17.93,14.38,0.0,0.0,0.0,0.0,0.04,0.0,0.0,0.0,0.0,0.0,0.0,0.0,1.0,0.0,0.0,0.0,0.0,0.0,0.0,0.0,0.0,386.0,25.0,0.1N NaCl,0.1,7.0,Potentiodynamic Polarization,0.42598915662650605,"The ingots were forged, rooled into bars 2 mm thick, then tempered at 1150 C (heating for 15mins) and quenched in water.",Austenitic structure,Not Available,1
