Repository: akshatshaw/Case-Study

File: Code/pit_clean_2.csv (part 10 of 14)
Fe,Cr,Ni,Mo,W,N,Nb,C,Si,Mn,Cu,P,S,Al,V,Ta,Re,Ce,Ti,Co,B,Mg,Y,Gd,"Epit, mV (SCE)",Test Temp (C),Test Solution,[Cl-] M,pH,Test Method,Scan Rate mV/s,Heat treatment,Microstructures,Comments,Material class
65.58,17.93,14.38,0.0,0.0,0.0,0.0,0.04,0.0,0.0,0.0,0.0,0.0,0.0,0.0,2.07,0.0,0.0,0.0,0.0,0.0,0.0,0.0,0.0,376.0,25.0,0.1N NaCl,0.1,7.0,Potentiodynamic Polarization,0.42598915662650605,"The ingots were forged, rooled into bars 2 mm thick, then tempered at 1150 C (heating for 15mins) and quenched in water.",Austenitic structure,Not Available,1
66.73,17.93,14.38,0.0,0.0,0.0,0.92,0.04,0.0,0.0,0.0,0.0,0.0,0.0,0.0,0.0,0.0,0.0,0.0,0.0,0.0,0.0,0.0,0.0,375.0,25.0,0.1N NaCl,0.1,7.0,Potentiodynamic Polarization,0.42598915662650605,"The ingots were forged, rooled into bars 2 mm thick, then tempered at 1150 C (heating for 15mins) and quenched in water.",Austenitic structure,Not Available,1
66.35,17.93,14.38,0.0,0.0,0.0,1.3,0.04,0.0,0.0,0.0,0.0,0.0,0.0,0.0,0.0,0.0,0.0,0.0,0.0,0.0,0.0,0.0,0.0,373.0,25.0,0.1N NaCl,0.1,7.0,Potentiodynamic Polarization,0.42598915662650605,"The ingots were forged, rooled into bars 2 mm thick, then tempered at 1150 C (heating for 15mins) and quenched in water.",Austenitic structure,Not Available,1
65.47,17.93,14.38,0.0,0.0,0.0,2.18,0.04,0.0,0.0,0.0,0.0,0.0,0.0,0.0,0.0,0.0,0.0,0.0,0.0,0.0,0.0,0.0,0.0,326.0,25.0,0.1N NaCl,0.1,7.0,Potentiodynamic Polarization,0.42598915662650605,"The ingots were forged, rooled into bars 2 mm thick, then tempered at 1150 C (heating for 15mins) and quenched in water.",Austenitic structure,Not Available,1
64.32,17.93,14.38,0.0,0.0,0.0,0.0,0.04,3.33,0.0,0.0,0.0,0.0,0.0,0.0,0.0,0.0,0.0,0.0,0.0,0.0,0.0,0.0,0.0,355.0,25.0,0.1N NaCl,0.1,7.0,Potentiodynamic Polarization,0.42598915662650605,"The ingots were forged, rooled into bars 2 mm thick, then tempered at 1150 C (heating for 15mins) and quenched in water.",Austenitic structure,Not Available,1
62.91,17.93,14.38,0.0,0.0,0.0,0.0,0.04,4.74,0.0,0.0,0.0,0.0,0.0,0.0,0.0,0.0,0.0,0.0,0.0,0.0,0.0,0.0,0.0,1300.0,25.0,0.1N NaCl,0.1,7.0,Potentiodynamic Polarization,0.42598915662650605,"The ingots were forged, rooled into bars 2 mm thick, then tempered at 1150 C (heating for 15mins) and quenched in water.",Austenitic structure,Not Available,1
67.65,17.93,14.38,0.0,0.0,0.0,0.0,0.04,0.0,0.0,0.0,0.0,0.0,0.0,0.0,0.0,0.0,0.0,0.0,0.0,0.0,0.0,0.0,0.0,415.0,25.0,0.1N NaCl,0.1,7.0,Potentiodynamic Polarization,0.42598915662650605,Annealed 2 hours at 650 C,Austenitic structure,Not Available,1
62.65,17.93,14.38,5.0,0.0,0.0,0.0,0.04,0.0,0.0,0.0,0.0,0.0,0.0,0.0,0.0,0.0,0.0,0.0,0.0,0.0,0.0,0.0,0.0,566.0,25.0,0.1N NaCl,0.1,7.0,Potentiodynamic Polarization,0.42598915662650605,Annealed 2 hours at 650 C,Austenitic structure,Not Available,1
62.9,17.93,14.38,0.0,0.0,0.0,0.0,0.04,0.0,0.0,0.0,0.0,0.0,0.0,4.75,0.0,0.0,0.0,0.0,0.0,0.0,0.0,0.0,0.0,500.0,25.0,0.1N NaCl,0.1,7.0,Potentiodynamic Polarization,0.42598915662650605,Annealed 2 hours at 650 C,Austenitic structure,Not Available,1
62.65,17.93,14.38,0.0,0.0,0.0,0.0,0.04,5.0,0.0,0.0,0.0,0.0,0.0,0.0,0.0,0.0,0.0,0.0,0.0,0.0,0.0,0.0,0.0,415.0,25.0,0.1N NaCl,0.1,7.0,Potentiodynamic Polarization,0.42598915662650605,Annealed 2 hours at 650 C,Austenitic structure with an α phase,Not Available,1
39.15,19.97,39.09,0.03,0.0,0.04,0.0,0.06,0.46,1.21,0.0,0.0,0.0,0.0,0.0,0.0,0.0,0.0,0.0,0.0,0.0,0.0,0.0,0.0,640.0,24.0,deaerated  0.1N HCl,0.1,1.0,Potentiodynamic Polarization,0.17,"In this technique, the base composition is melted and part of the melt is cast into an ingot. To the balance of the melt, the required molybdenum addition is made and the next ingot is cast. This process is repeated until a series of the desired positions is cast. By this procedure, the residual and impurity elements, which were intended to be in the range commonly present in commercial stainless steels, were held essentially constant within each series. The ingots were hot-forged and hot-rolled to a thickness of 0.76 cm and then cold-rolled to 0.38 cm. The 13% nickel steels were annealed at 1120C for 1 hr and water-quenched. The 39% nickel steels and the high-purity alloys were annealed at 1150C for 1 hr and water-quenched.",Not Available,test area 0.07 cm2; 0.3 um surface finish,4
99.03,0.0,0.0,0.97,0.0,0.0,0.0,0.0,0.0,0.0,0.0,0.0,0.0,0.0,0.0,0.0,0.0,0.0,0.0,0.0,0.0,0.0,0.0,0.0,800.0,24.0,deaerated  0.1N HCl,0.1,1.0,Potentiodynamic Polarization,0.17,"In this technique, the base composition is melted and part of the melt is cast into an ingot. To the balance of the melt, the required molybdenum addition is made and the next ingot is cast. This process is repeated until a series of the desired positions is cast. By this procedure, the residual and impurity elements, which were intended to be in the range commonly present in commercial stainless steels, were held essentially constant within each series. The ingots were hot-forged and hot-rolled to a thickness of 0.76 cm and then cold-rolled to 0.38 cm. The 13% nickel steels were annealed at 1120C for 1 hr and water-quenched. The 39% nickel steels and the high-purity alloys were annealed at 1150C for 1 hr and water-quenched.",Not Available,test area 0.07 cm2; 0.3 um surface finish,1
96.97,0.0,0.0,3.03,0.0,0.0,0.0,0.0,0.0,0.0,0.0,0.0,0.0,0.0,0.0,0.0,0.0,0.0,0.0,0.0,0.0,0.0,0.0,0.0,800.0,24.0,deaerated  0.1N HCl,0.1,1.0,Potentiodynamic Polarization,0.17,"In this technique, the base composition is melted and part of the melt is cast into an ingot. To the balance of the melt, the required molybdenum addition is made and the next ingot is cast. This process is repeated until a series of the desired positions is cast. By this procedure, the residual and impurity elements, which were intended to be in the range commonly present in commercial stainless steels, were held essentially constant within each series. The ingots were hot-forged and hot-rolled to a thickness of 0.76 cm and then cold-rolled to 0.38 cm. The 13% nickel steels were annealed at 1120C for 1 hr and water-quenched. The 39% nickel steels and the high-purity alloys were annealed at 1150C for 1 hr and water-quenched.",Not Available,test area 0.07 cm2; 0.3 um surface finish,1
35.97,20.01,39.13,4.85,0.0,0.04,0.0,0.0,0.0,0.0,0.0,0.0,0.0,0.0,0.0,0.0,0.0,0.0,0.0,0.0,0.0,0.0,0.0,0.0,800.0,24.0,deaerated  0.1N HCl,0.1,1.0,Potentiodynamic Polarization,0.17,"In this technique, the base composition is melted and part of the melt is cast into an ingot. To the balance of the melt, the required molybdenum addition is made and the next ingot is cast. This process is repeated until a series of the desired positions is cast. By this procedure, the residual and impurity elements, which were intended to be in the range commonly present in commercial stainless steels, were held essentially constant within each series. The ingots were hot-forged and hot-rolled to a thickness of 0.76 cm and then cold-rolled to 0.38 cm. The 13% nickel steels were annealed at 1120C for 1 hr and water-quenched. The 39% nickel steels and the high-purity alloys were annealed at 1150C for 1 hr and water-quenched.",Not Available,test area 0.07 cm2; 0.3 um surface finish,4
64.43,17.67,13.57,1.99,0.0,0.03,0.0,0.03,0.45,1.84,0.0,0.0,0.0,0.0,0.0,0.0,0.0,0.0,0.0,0.0,0.0,0.0,0.0,0.0,390.0,24.0,deaerated  0.1N HCl,0.1,1.0,Potentiodynamic Polarization,0.17,"In this technique, the base composition is melted and part of the melt is cast into an ingot. To the balance of the melt, the required molybdenum addition is made and the next ingot is cast. This process is repeated until a series of the desired positions is cast. By this procedure, the residual and impurity elements, which were intended to be in the range commonly present in commercial stainless steels, were held essentially constant within each series. The ingots were hot-forged and hot-rolled to a thickness of 0.76 cm and then cold-rolled to 0.38 cm. The 13% nickel steels were annealed at 1120C for 1 hr and water-quenched. The 39% nickel steels and the high-purity alloys were annealed at 1150C for 1 hr and water-quenched.",Not Available,test area 0.07 cm2; 0.3 um surface finish,1
97.55,0.0,0.0,2.45,0.0,0.0,0.0,0.0,0.0,0.0,0.0,0.0,0.0,0.0,0.0,0.0,0.0,0.0,0.0,0.0,0.0,0.0,0.0,0.0,800.0,24.0,deaerated  0.1N HCl,0.1,1.0,Potentiodynamic Polarization,0.17,"In this technique, the base composition is melted and part of the melt is cast into an ingot. To the balance of the melt, the required molybdenum addition is made and the next ingot is cast. This process is repeated until a series of the desired positions is cast. By this procedure, the residual and impurity elements, which were intended to be in the range commonly present in commercial stainless steels, were held essentially constant within each series. The ingots were hot-forged and hot-rolled to a thickness of 0.76 cm and then cold-rolled to 0.38 cm. The 13% nickel steels were annealed at 1120C for 1 hr and water-quenched. The 39% nickel steels and the high-purity alloys were annealed at 1150C for 1 hr and water-quenched.",Not Available,test area 0.07 cm2; 0.3 um surface finish,1
97.07,0.0,0.0,2.93,0.0,0.0,0.0,0.0,0.0,0.0,0.0,0.0,0.0,0.0,0.0,0.0,0.0,0.0,0.0,0.0,0.0,0.0,0.0,0.0,800.0,24.0,deaerated  0.1N HCl,0.1,1.0,Potentiodynamic Polarization,0.17,"In this technique, the base composition is melted and part of the melt is cast into an ingot. To the balance of the melt, the required molybdenum addition is made and the next ingot is cast. This process is repeated until a series of the desired positions is cast. By this procedure, the residual and impurity elements, which were intended to be in the range commonly present in commercial stainless steels, were held essentially constant within each series. The ingots were hot-forged and hot-rolled to a thickness of 0.76 cm and then cold-rolled to 0.38 cm. The 13% nickel steels were annealed at 1120C for 1 hr and water-quenched. The 39% nickel steels and the high-purity alloys were annealed at 1150C for 1 hr and water-quenched.",Not Available,test area 0.07 cm2; 0.3 um surface finish,1
96.63,0.0,0.0,3.37,0.0,0.0,0.0,0.0,0.0,0.0,0.0,0.0,0.0,0.0,0.0,0.0,0.0,0.0,0.0,0.0,0.0,0.0,0.0,0.0,800.0,24.0,deaerated  0.1N HCl,0.1,1.0,Potentiodynamic Polarization,0.17,"In this technique, the base composition is melted and part of the melt is cast into an ingot. To the balance of the melt, the required molybdenum addition is made and the next ingot is cast. This process is repeated until a series of the desired positions is cast. By this procedure, the residual and impurity elements, which were intended to be in the range commonly present in commercial stainless steels, were held essentially constant within each series. The ingots were hot-forged and hot-rolled to a thickness of 0.76 cm and then cold-rolled to 0.38 cm. The 13% nickel steels were annealed at 1120C for 1 hr and water-quenched. The 39% nickel steels and the high-purity alloys were annealed at 1150C for 1 hr and water-quenched.",Not Available,test area 0.07 cm2; 0.3 um surface finish,1
62.7,17.6,13.5,3.89,0.0,0.03,0.0,0.03,0.53,1.72,0.0,0.0,0.0,0.0,0.0,0.0,0.0,0.0,0.0,0.0,0.0,0.0,0.0,0.0,800.0,24.0,deaerated  0.1N HCl,0.1,1.0,Potentiodynamic Polarization,0.17,"In this technique, the base composition is melted and part of the melt is cast into an ingot. To the balance of the melt, the required molybdenum addition is made and the next ingot is cast. This process is repeated until a series of the desired positions is cast. By this procedure, the residual and impurity elements, which were intended to be in the range commonly present in commercial stainless steels, were held essentially constant within each series. The ingots were hot-forged and hot-rolled to a thickness of 0.76 cm and then cold-rolled to 0.38 cm. The 13% nickel steels were annealed at 1120C for 1 hr and water-quenched. The 39% nickel steels and the high-purity alloys were annealed at 1150C for 1 hr and water-quenched.",Not Available,test area 0.07 cm2; 0.3 um surface finish,1
65.84,17.86,16.13,0.07,0.0,0.01,0.0,0.0,0.09,0.0,0.0,0.0,0.0,0.0,0.0,0.0,0.0,0.0,0.0,0.0,0.0,0.0,0.0,0.0,800.0,24.0,deaerated  0.1N HCl,0.1,1.0,Potentiodynamic Polarization,0.17,"In this technique, the base composition is melted and part of the melt is cast into an ingot. To the balance of the melt, the required molybdenum addition is made and the next ingot is cast. This process is repeated until a series of the desired positions is cast. By this procedure, the residual and impurity elements, which were intended to be in the range commonly present in commercial stainless steels, were held essentially constant within each series. The ingots were hot-forged and hot-rolled to a thickness of 0.76 cm and then cold-rolled to 0.38 cm. The 13% nickel steels were annealed at 1120C for 1 hr and water-quenched. The 39% nickel steels and the high-purity alloys were annealed at 1150C for 1 hr and water-quenched.",Not Available,test area 0.07 cm2; 0.3 um surface finish,1
63.17,18.01,16.25,2.48,0.0,0.01,0.0,0.0,0.08,0.0,0.0,0.0,0.0,0.0,0.0,0.0,0.0,0.0,0.0,0.0,0.0,0.0,0.0,0.0,800.0,24.0,deaerated  0.1N HCl,0.1,1.0,Potentiodynamic Polarization,0.17,"In this technique, the base composition is melted and part of the melt is cast into an ingot. To the balance of the melt, the required molybdenum addition is made and the next ingot is cast. This process is repeated until a series of the desired positions is cast. By this procedure, the residual and impurity elements, which were intended to be in the range commonly present in commercial stainless steels, were held essentially constant within each series. The ingots were hot-forged and hot-rolled to a thickness of 0.76 cm and then cold-rolled to 0.38 cm. The 13% nickel steels were annealed at 1120C for 1 hr and water-quenched. The 39% nickel steels and the high-purity alloys were annealed at 1150C for 1 hr and water-quenched.",Not Available,test area 0.07 cm2; 0.3 um surface finish,1
60.66,18.07,16.17,4.99,0.0,0.01,0.0,0.0,0.09,0.0,0.0,0.0,0.0,0.0,0.0,0.0,0.0,0.0,0.0,0.0,0.0,0.0,0.0,0.0,800.0,24.0,deaerated  0.1N HCl,0.1,1.0,Potentiodynamic Polarization,0.17,"In this technique, the base composition is melted and part of the melt is cast into an ingot. To the balance of the melt, the required molybdenum addition is made and the next ingot is cast. This process is repeated until a series of the desired positions is cast. By this procedure, the residual and impurity elements, which were intended to be in the range commonly present in commercial stainless steels, were held essentially constant within each series. The ingots were hot-forged and hot-rolled to a thickness of 0.76 cm and then cold-rolled to 0.38 cm. The 13% nickel steels were annealed at 1120C for 1 hr and water-quenched. The 39% nickel steels and the high-purity alloys were annealed at 1150C for 1 hr and water-quenched.",Not Available,test area 0.07 cm2; 0.3 um surface finish,1
63.52,17.6,13.6,2.93,0.0,0.03,0.0,0.03,0.5,1.8,0.0,0.0,0.0,0.0,0.0,0.0,0.0,0.0,0.0,0.0,0.0,0.0,0.0,0.0,430.0,24.0,deaerated 1M NaCl,1.0,7.0,Potentiodynamic Polarization,0.56,"In this technique, the base composition is melted and part of the melt is cast into an ingot. To the balance of the melt, the required molybdenum addition is made and the next ingot is cast. This process is repeated until a series of the desired positions is cast. By this procedure, the residual and impurity elements, which were intended to be in the range commonly present in commercial stainless steels, were held essentially constant within each series. The ingots were hot-forged and hot-rolled to a thickness of 0.76 cm and then cold-rolled to 0.38 cm. The 13% nickel steels were annealed at 1120C for 1 hr and water-quenched. The 39% nickel steels and the high-purity alloys were annealed at 1150C for 1 hr and water-quenched.",Not Available,test area 0.07 cm2; 0.3 um surface finish,1
63.52,17.6,13.6,2.93,0.0,0.03,0.0,0.03,0.5,1.8,0.0,0.0,0.0,0.0,0.0,0.0,0.0,0.0,0.0,0.0,0.0,0.0,0.0,0.0,470.0,24.0,deaerated 1M NaCl,1.0,7.0,Potentiodynamic Polarization,0.17,"In this technique, the base composition is melted and part of the melt is cast into an ingot. To the balance of the melt, the required molybdenum addition is made and the next ingot is cast. This process is repeated until a series of the desired positions is cast. By this procedure, the residual and impurity elements, which were intended to be in the range commonly present in commercial stainless steels, were held essentially constant within each series. The ingots were hot-forged and hot-rolled to a thickness of 0.76 cm and then cold-rolled to 0.38 cm. The 13% nickel steels were annealed at 1120C for 1 hr and water-quenched. The 39% nickel steels and the high-purity alloys were annealed at 1150C for 1 hr and water-quenched.",Not Available,test area 0.07 cm2; 0.3 um surface finish,1
63.52,17.6,13.6,2.93,0.0,0.03,0.0,0.03,0.5,1.8,0.0,0.0,0.0,0.0,0.0,0.0,0.0,0.0,0.0,0.0,0.0,0.0,0.0,0.0,655.0,24.0,deaerated 1M NaCl,1.0,7.0,Potentiodynamic Polarization,0.02,"In this technique, the base composition is melted and part of the melt is cast into an ingot. To the balance of the melt, the required molybdenum addition is made and the next ingot is cast. This process is repeated until a series of the desired positions is cast. By this procedure, the residual and impurity elements, which were intended to be in the range commonly present in commercial stainless steels, were held essentially constant within each series. The ingots were hot-forged and hot-rolled to a thickness of 0.76 cm and then cold-rolled to 0.38 cm. The 13% nickel steels were annealed at 1120C for 1 hr and water-quenched. The 39% nickel steels and the high-purity alloys were annealed at 1150C for 1 hr and water-quenched.",Not Available,test area 0.07 cm2; 0.3 um surface finish,1
73.63,22.53,1.45,1.02,0.0,0.0,0.0,0.0,1.37,0.0,0.0,0.0,0.0,0.0,0.0,0.0,0.0,0.0,0.0,0.0,0.0,0.0,0.0,0.0,152.0,90.0,deaerated synthetic sea water,0.546,7.2,Potentiodynamic Polarization,0.17,"All surfaces of the cast slabs were ground to remove imperfections and provide good rolling surfaces before annealing 16 hours at 1200C in argon atmosphere. The slabs were hot rolled at 1090C to 1/16 inch thickness. Oxide scale was subsequently removed by sand blasting before a final annealing treatment. Following preparation, each alloy was hot rolled to 0.1 inch sheet and water quenched. Hot rolling temperatures were restricted to a maximum of 982C and a minimum of 816C. The hot rolled sheet was electropolished in an aqueous 15wt% NaCl/ 30wt%H2SO4 electrolyte to remove surface scale and sheared into 1 inch wide strips running parallel to the hot rolling direction. The 1 inch wide hot rolled strips were subsequently cold rolled from 0.1 inch to a final thickness of 0.0625inch. ",Not Available,Not Available,1
74.0,20.73,2.17,1.03,0.0,0.0,0.0,0.0,2.07,0.0,0.0,0.0,0.0,0.0,0.0,0.0,0.0,0.0,0.0,0.0,0.0,0.0,0.0,0.0,190.0,90.0,deaerated synthetic sea water,0.546,7.2,Potentiodynamic Polarization,0.17,"All surfaces of the cast slabs were ground to remove imperfections and provide good rolling surfaces before annealing 16 hours at 1200C in argon atmosphere. The slabs were hot rolled at 1090C to 1/16 inch thickness. Oxide scale was subsequently removed by sand blasting before a final annealing treatment. Following preparation, each alloy was hot rolled to 0.1 inch sheet and water quenched. Hot rolling temperatures were restricted to a maximum of 982C and a minimum of 816C. The hot rolled sheet was electropolished in an aqueous 15wt% NaCl/ 30wt%H2SO4 electrolyte to remove surface scale and sheared into 1 inch wide strips running parallel to the hot rolling direction. The 1 inch wide hot rolled strips were subsequently cold rolled from 0.1 inch to a final thickness of 0.0625inch. ",Not Available,Not Available,1
73.49,22.56,1.44,0.71,0.0,0.0,0.34,0.0,1.37,0.09,0.0,0.0,0.0,0.0,0.0,0.0,0.0,0.0,0.0,0.0,0.0,0.0,0.0,0.0,286.0,90.0,deaerated synthetic sea water,0.546,7.2,Potentiodynamic Polarization,0.17,"All surfaces of the cast slabs were ground to remove imperfections and provide good rolling surfaces before annealing 16 hours at 1200C in argon atmosphere. The slabs were hot rolled at 1090C to 1/16 inch thickness. Oxide scale was subsequently removed by sand blasting before a final annealing treatment. Following preparation, each alloy was hot rolled to 0.1 inch sheet and water quenched. Hot rolling temperatures were restricted to a maximum of 982C and a minimum of 816C. The hot rolled sheet was electropolished in an aqueous 15wt% NaCl/ 30wt%H2SO4 electrolyte to remove surface scale and sheared into 1 inch wide strips running parallel to the hot rolling direction. The 1 inch wide hot rolled strips were subsequently cold rolled from 0.1 inch to a final thickness of 0.0625inch. ",Not Available,Not Available,1
73.38,22.52,1.85,0.7,0.0,0.0,0.34,0.0,0.0,0.08,0.0,0.0,0.0,1.13,0.0,0.0,0.0,0.0,0.0,0.0,0.0,0.0,0.0,0.0,140.0,90.0,deaerated synthetic sea water,0.546,7.2,Potentiodynamic Polarization,0.17,"All surfaces of the cast slabs were ground to remove imperfections and provide good rolling surfaces before annealing 16 hours at 1200C in argon atmosphere. The slabs were hot rolled at 1090C to 1/16 inch thickness. Oxide scale was subsequently removed by sand blasting before a final annealing treatment. Following preparation, each alloy was hot rolled to 0.1 inch sheet and water quenched. Hot rolling temperatures were restricted to a maximum of 982C and a minimum of 816C. The hot rolled sheet was electropolished in an aqueous 15wt% NaCl/ 30wt%H2SO4 electrolyte to remove surface scale and sheared into 1 inch wide strips running parallel to the hot rolling direction. The 1 inch wide hot rolled strips were subsequently cold rolled from 0.1 inch to a final thickness of 0.0625inch. ",Not Available,Not Available,1
73.66,21.51,1.44,2.03,0.0,0.0,0.0,0.0,1.36,0.0,0.0,0.0,0.0,0.0,0.0,0.0,0.0,0.0,0.0,0.0,0.0,0.0,0.0,0.0,238.0,90.0,deaerated synthetic sea water,0.546,7.2,Potentiodynamic Polarization,0.17,"All surfaces of the cast slabs were ground to remove imperfections and provide good rolling surfaces before annealing 16 hours at 1200C in argon atmosphere. The slabs were hot rolled at 1090C to 1/16 inch thickness. Oxide scale was subsequently removed by sand blasting before a final annealing treatment. Following preparation, each alloy was hot rolled to 0.1 inch sheet and water quenched. Hot rolling temperatures were restricted to a maximum of 982C and a minimum of 816C. The hot rolled sheet was electropolished in an aqueous 15wt% NaCl/ 30wt%H2SO4 electrolyte to remove surface scale and sheared into 1 inch wide strips running parallel to the hot rolling direction. The 1 inch wide hot rolled strips were subsequently cold rolled from 0.1 inch to a final thickness of 0.0625inch. ",Not Available,Not Available,1
74.03,19.71,2.16,2.04,0.0,0.0,0.0,0.0,2.06,0.0,0.0,0.0,0.0,0.0,0.0,0.0,0.0,0.0,0.0,0.0,0.0,0.0,0.0,0.0,218.0,90.0,deaerated synthetic sea water,0.546,7.2,Potentiodynamic Polarization,0.17,"All surfaces of the cast slabs were ground to remove imperfections and provide good rolling surfaces before annealing 16 hours at 1200C in argon atmosphere. The slabs were hot rolled at 1090C to 1/16 inch thickness. Oxide scale was subsequently removed by sand blasting before a final annealing treatment. Following preparation, each alloy was hot rolled to 0.1 inch sheet and water quenched. Hot rolling temperatures were restricted to a maximum of 982C and a minimum of 816C. The hot rolled sheet was electropolished in an aqueous 15wt% NaCl/ 30wt%H2SO4 electrolyte to remove surface scale and sheared into 1 inch wide strips running parallel to the hot rolling direction. The 1 inch wide hot rolled strips were subsequently cold rolled from 0.1 inch to a final thickness of 0.0625inch. ",Not Available,Not Available,1
73.37,21.49,1.84,1.75,0.0,0.0,0.34,0.0,0.0,0.09,0.0,0.0,0.0,1.12,0.0,0.0,0.0,0.0,0.0,0.0,0.0,0.0,0.0,0.0,276.0,90.0,deaerated synthetic sea water,0.546,7.2,Potentiodynamic Polarization,0.17,"All surfaces of the cast slabs were ground to remove imperfections and provide good rolling surfaces before annealing 16 hours at 1200C in argon atmosphere. The slabs were hot rolled at 1090C to 1/16 inch thickness. Oxide scale was subsequently removed by sand blasting before a final annealing treatment. Following preparation, each alloy was hot rolled to 0.1 inch sheet and water quenched. Hot rolling temperatures were restricted to a maximum of 982C and a minimum of 816C. The hot rolled sheet was electropolished in an aqueous 15wt% NaCl/ 30wt%H2SO4 electrolyte to remove surface scale and sheared into 1 inch wide strips running parallel to the hot rolling direction. The 1 inch wide hot rolled strips were subsequently cold rolled from 0.1 inch to a final thickness of 0.0625inch. ",Not Available,Not Available,1
72.73,21.48,1.43,3.0,0.0,0.0,0.0,0.0,1.36,0.0,0.0,0.0,0.0,0.0,0.0,0.0,0.0,0.0,0.0,0.0,0.0,0.0,0.0,0.0,256.0,90.0,deaerated synthetic sea water,0.546,7.2,Potentiodynamic Polarization,0.17,"All surfaces of the cast slabs were ground to remove imperfections and provide good rolling surfaces before annealing 16 hours at 1200C in argon atmosphere. The slabs were hot rolled at 1090C to 1/16 inch thickness. Oxide scale was subsequently removed by sand blasting before a final annealing treatment. Following preparation, each alloy was hot rolled to 0.1 inch sheet and water quenched. Hot rolling temperatures were restricted to a maximum of 982C and a minimum of 816C. The hot rolled sheet was electropolished in an aqueous 15wt% NaCl/ 30wt%H2SO4 electrolyte to remove surface scale and sheared into 1 inch wide strips running parallel to the hot rolling direction. The 1 inch wide hot rolled strips were subsequently cold rolled from 0.1 inch to a final thickness of 0.0625inch. ",Not Available,Not Available,1
73.02,19.7,2.15,2.64,0.0,0.0,0.34,0.0,2.06,0.09,0.0,0.0,0.0,0.0,0.0,0.0,0.0,0.0,0.0,0.0,0.0,0.0,0.0,0.0,182.0,90.0,deaerated synthetic sea water,0.546,7.2,Potentiodynamic Polarization,0.17,"All surfaces of the cast slabs were ground to remove imperfections and provide good rolling surfaces before annealing 16 hours at 1200C in argon atmosphere. The slabs were hot rolled at 1090C to 1/16 inch thickness. Oxide scale was subsequently removed by sand blasting before a final annealing treatment. Following preparation, each alloy was hot rolled to 0.1 inch sheet and water quenched. Hot rolling temperatures were restricted to a maximum of 982C and a minimum of 816C. The hot rolled sheet was electropolished in an aqueous 15wt% NaCl/ 30wt%H2SO4 electrolyte to remove surface scale and sheared into 1 inch wide strips running parallel to the hot rolling direction. The 1 inch wide hot rolled strips were subsequently cold rolled from 0.1 inch to a final thickness of 0.0625inch. ",Not Available,Not Available,1
71.93,19.74,2.14,3.5,0.0,0.0,0.51,0.0,2.05,0.13,0.0,0.0,0.0,0.0,0.0,0.0,0.0,0.0,0.0,0.0,0.0,0.0,0.0,0.0,220.0,90.0,deaerated synthetic sea water,0.546,7.2,Potentiodynamic Polarization,0.17,"All surfaces of the cast slabs were ground to remove imperfections and provide good rolling surfaces before annealing 16 hours at 1200C in argon atmosphere. The slabs were hot rolled at 1090C to 1/16 inch thickness. Oxide scale was subsequently removed by sand blasting before a final annealing treatment. Following preparation, each alloy was hot rolled to 0.1 inch sheet and water quenched. Hot rolling temperatures were restricted to a maximum of 982C and a minimum of 816C. The hot rolled sheet was electropolished in an aqueous 15wt% NaCl/ 30wt%H2SO4 electrolyte to remove surface scale and sheared into 1 inch wide strips running parallel to the hot rolling direction. The 1 inch wide hot rolled strips were subsequently cold rolled from 0.1 inch to a final thickness of 0.0625inch. ",Not Available,Not Available,1
70.97,19.73,2.13,4.7,0.0,0.0,0.34,0.0,2.04,0.09,0.0,0.0,0.0,0.0,0.0,0.0,0.0,0.0,0.0,0.0,0.0,0.0,0.0,0.0,238.0,90.0,deaerated synthetic sea water,0.546,7.2,Potentiodynamic Polarization,0.17,"All surfaces of the cast slabs were ground to remove imperfections and provide good rolling surfaces before annealing 16 hours at 1200C in argon atmosphere. The slabs were hot rolled at 1090C to 1/16 inch thickness. Oxide scale was subsequently removed by sand blasting before a final annealing treatment. Following preparation, each alloy was hot rolled to 0.1 inch sheet and water quenched. Hot rolling temperatures were restricted to a maximum of 982C and a minimum of 816C. The hot rolled sheet was electropolished in an aqueous 15wt% NaCl/ 30wt%H2SO4 electrolyte to remove surface scale and sheared into 1 inch wide strips running parallel to the hot rolling direction. The 1 inch wide hot rolled strips were subsequently cold rolled from 0.1 inch to a final thickness of 0.0625inch. ",Not Available,Not Available,1
73.63,22.53,1.45,1.02,0.0,0.0,0.0,0.0,1.37,0.0,0.0,0.0,0.0,0.0,0.0,0.0,0.0,0.0,0.0,0.0,0.0,0.0,0.0,0.0,142.0,90.0,deaerated synthetic sea water,0.546,7.2,Scratch,0.42598915662650605,"All surfaces of the cast slabs were ground to remove imperfections and provide good rolling surfaces before annealing 16 hours at 1200C in argon atmosphere. The slabs were hot rolled at 1090C to 1/16 inch thickness. Oxide scale was subsequently removed by sand blasting before a final annealing treatment. Following preparation, each alloy was hot rolled to 0.1 inch sheet and water quenched. Hot rolling temperatures were restricted to a maximum of 982C and a minimum of 816C. The hot rolled sheet was electropolished in an aqueous 15wt% NaCl/ 30wt%H2SO4 electrolyte to remove surface scale and sheared into 1 inch wide strips running parallel to the hot rolling direction. The 1 inch wide hot rolled strips were subsequently cold rolled from 0.1 inch to a final thickness of 0.0625inch. ",Not Available,Not Available,1
74.0,20.73,2.17,1.03,0.0,0.0,0.0,0.0,2.07,0.0,0.0,0.0,0.0,0.0,0.0,0.0,0.0,0.0,0.0,0.0,0.0,0.0,0.0,0.0,165.0,90.0,deaerated synthetic sea water,0.546,7.2,Scratch,0.42598915662650605,"All surfaces of the cast slabs were ground to remove imperfections and provide good rolling surfaces before annealing 16 hours at 1200C in argon atmosphere. The slabs were hot rolled at 1090C to 1/16 inch thickness. Oxide scale was subsequently removed by sand blasting before a final annealing treatment. Following preparation, each alloy was hot rolled to 0.1 inch sheet and water quenched. Hot rolling temperatures were restricted to a maximum of 982C and a minimum of 816C. The hot rolled sheet was electropolished in an aqueous 15wt% NaCl/ 30wt%H2SO4 electrolyte to remove surface scale and sheared into 1 inch wide strips running parallel to the hot rolling direction. The 1 inch wide hot rolled strips were subsequently cold rolled from 0.1 inch to a final thickness of 0.0625inch. ",Not Available,Not Available,1
73.49,22.56,1.44,0.71,0.0,0.0,0.34,0.0,1.37,0.09,0.0,0.0,0.0,0.0,0.0,0.0,0.0,0.0,0.0,0.0,0.0,0.0,0.0,0.0,174.0,90.0,deaerated synthetic sea water,0.546,7.2,Scratch,0.42598915662650605,"All surfaces of the cast slabs were ground to remove imperfections and provide good rolling surfaces before annealing 16 hours at 1200C in argon atmosphere. The slabs were hot rolled at 1090C to 1/16 inch thickness. Oxide scale was subsequently removed by sand blasting before a final annealing treatment. Following preparation, each alloy was hot rolled to 0.1 inch sheet and water quenched. Hot rolling temperatures were restricted to a maximum of 982C and a minimum of 816C. The hot rolled sheet was electropolished in an aqueous 15wt% NaCl/ 30wt%H2SO4 electrolyte to remove surface scale and sheared into 1 inch wide strips running parallel to the hot rolling direction. The 1 inch wide hot rolled strips were subsequently cold rolled from 0.1 inch to a final thickness of 0.0625inch. ",Not Available,Not Available,1
73.38,22.52,1.85,0.7,0.0,0.0,0.34,0.0,0.0,0.08,0.0,0.0,0.0,1.13,0.0,0.0,0.0,0.0,0.0,0.0,0.0,0.0,0.0,0.0,95.0,90.0,deaerated synthetic sea water,0.546,7.2,Scratch,0.42598915662650605,"All surfaces of the cast slabs were ground to remove imperfections and provide good rolling surfaces before annealing 16 hours at 1200C in argon atmosphere. The slabs were hot rolled at 1090C to 1/16 inch thickness. Oxide scale was subsequently removed by sand blasting before a final annealing treatment. Following preparation, each alloy was hot rolled to 0.1 inch sheet and water quenched. Hot rolling temperatures were restricted to a maximum of 982C and a minimum of 816C. The hot rolled sheet was electropolished in an aqueous 15wt% NaCl/ 30wt%H2SO4 electrolyte to remove surface scale and sheared into 1 inch wide strips running parallel to the hot rolling direction. The 1 inch wide hot rolled strips were subsequently cold rolled from 0.1 inch to a final thickness of 0.0625inch. ",Not Available,Not Available,1
73.66,21.51,1.44,2.03,0.0,0.0,0.0,0.0,1.36,0.0,0.0,0.0,0.0,0.0,0.0,0.0,0.0,0.0,0.0,0.0,0.0,0.0,0.0,0.0,230.0,90.0,deaerated synthetic sea water,0.546,7.2,Scratch,0.42598915662650605,"All surfaces of the cast slabs were ground to remove imperfections and provide good rolling surfaces before annealing 16 hours at 1200C in argon atmosphere. The slabs were hot rolled at 1090C to 1/16 inch thickness. Oxide scale was subsequently removed by sand blasting before a final annealing treatment. Following preparation, each alloy was hot rolled to 0.1 inch sheet and water quenched. Hot rolling temperatures were restricted to a maximum of 982C and a minimum of 816C. The hot rolled sheet was electropolished in an aqueous 15wt% NaCl/ 30wt%H2SO4 electrolyte to remove surface scale and sheared into 1 inch wide strips running parallel to the hot rolling direction. The 1 inch wide hot rolled strips were subsequently cold rolled from 0.1 inch to a final thickness of 0.0625inch. ",Not Available,Not Available,1
74.03,19.71,2.16,2.04,0.0,0.0,0.0,0.0,2.06,0.0,0.0,0.0,0.0,0.0,0.0,0.0,0.0,0.0,0.0,0.0,0.0,0.0,0.0,0.0,185.0,90.0,deaerated synthetic sea water,0.546,7.2,Scratch,0.42598915662650605,"All surfaces of the cast slabs were ground to remove imperfections and provide good rolling surfaces before annealing 16 hours at 1200C in argon atmosphere. The slabs were hot rolled at 1090C to 1/16 inch thickness. Oxide scale was subsequently removed by sand blasting before a final annealing treatment. Following preparation, each alloy was hot rolled to 0.1 inch sheet and water quenched. Hot rolling temperatures were restricted to a maximum of 982C and a minimum of 816C. The hot rolled sheet was electropolished in an aqueous 15wt% NaCl/ 30wt%H2SO4 electrolyte to remove surface scale and sheared into 1 inch wide strips running parallel to the hot rolling direction. The 1 inch wide hot rolled strips were subsequently cold rolled from 0.1 inch to a final thickness of 0.0625inch. ",Not Available,Not Available,1
73.37,21.49,1.84,1.75,0.0,0.0,0.34,0.0,0.0,0.09,0.0,0.0,0.0,1.12,0.0,0.0,0.0,0.0,0.0,0.0,0.0,0.0,0.0,0.0,270.0,90.0,deaerated synthetic sea water,0.546,7.2,Scratch,0.42598915662650605,"All surfaces of the cast slabs were ground to remove imperfections and provide good rolling surfaces before annealing 16 hours at 1200C in argon atmosphere. The slabs were hot rolled at 1090C to 1/16 inch thickness. Oxide scale was subsequently removed by sand blasting before a final annealing treatment. Following preparation, each alloy was hot rolled to 0.1 inch sheet and water quenched. Hot rolling temperatures were restricted to a maximum of 982C and a minimum of 816C. The hot rolled sheet was electropolished in an aqueous 15wt% NaCl/ 30wt%H2SO4 electrolyte to remove surface scale and sheared into 1 inch wide strips running parallel to the hot rolling direction. The 1 inch wide hot rolled strips were subsequently cold rolled from 0.1 inch to a final thickness of 0.0625inch. ",Not Available,Not Available,1
72.73,21.48,1.43,3.0,0.0,0.0,0.0,0.0,1.36,0.0,0.0,0.0,0.0,0.0,0.0,0.0,0.0,0.0,0.0,0.0,0.0,0.0,0.0,0.0,248.0,90.0,deaerated synthetic sea water,0.546,7.2,Scratch,0.42598915662650605,"All surfaces of the cast slabs were ground to remove imperfections and provide good rolling surfaces before annealing 16 hours at 1200C in argon atmosphere. The slabs were hot rolled at 1090C to 1/16 inch thickness. Oxide scale was subsequently removed by sand blasting before a final annealing treatment. Following preparation, each alloy was hot rolled to 0.1 inch sheet and water quenched. Hot rolling temperatures were restricted to a maximum of 982C and a minimum of 816C. The hot rolled sheet was electropolished in an aqueous 15wt% NaCl/ 30wt%H2SO4 electrolyte to remove surface scale and sheared into 1 inch wide strips running parallel to the hot rolling direction. The 1 inch wide hot rolled strips were subsequently cold rolled from 0.1 inch to a final thickness of 0.0625inch. ",Not Available,Not Available,1
73.02,19.7,2.15,2.64,0.0,0.0,0.34,0.0,2.06,0.09,0.0,0.0,0.0,0.0,0.0,0.0,0.0,0.0,0.0,0.0,0.0,0.0,0.0,0.0,165.0,90.0,deaerated synthetic sea water,0.546,7.2,Scratch,0.42598915662650605,"All surfaces of the cast slabs were ground to remove imperfections and provide good rolling surfaces before annealing 16 hours at 1200C in argon atmosphere. The slabs were hot rolled at 1090C to 1/16 inch thickness. Oxide scale was subsequently removed by sand blasting before a final annealing treatment. Following preparation, each alloy was hot rolled to 0.1 inch sheet and water quenched. Hot rolling temperatures were restricted to a maximum of 982C and a minimum of 816C. The hot rolled sheet was electropolished in an aqueous 15wt% NaCl/ 30wt%H2SO4 electrolyte to remove surface scale and sheared into 1 inch wide strips running parallel to the hot rolling direction. The 1 inch wide hot rolled strips were subsequently cold rolled from 0.1 inch to a final thickness of 0.0625inch. ",Not Available,Not Available,1
71.93,19.74,2.14,3.5,0.0,0.0,0.51,0.0,2.05,0.13,0.0,0.0,0.0,0.0,0.0,0.0,0.0,0.0,0.0,0.0,0.0,0.0,0.0,0.0,205.0,90.0,deaerated synthetic sea water,0.546,7.2,Scratch,0.42598915662650605,"All surfaces of the cast slabs were ground to remove imperfections and provide good rolling surfaces before annealing 16 hours at 1200C in argon atmosphere. The slabs were hot rolled at 1090C to 1/16 inch thickness. Oxide scale was subsequently removed by sand blasting before a final annealing treatment. Following preparation, each alloy was hot rolled to 0.1 inch sheet and water quenched. Hot rolling temperatures were restricted to a maximum of 982C and a minimum of 816C. The hot rolled sheet was electropolished in an aqueous 15wt% NaCl/ 30wt%H2SO4 electrolyte to remove surface scale and sheared into 1 inch wide strips running parallel to the hot rolling direction. The 1 inch wide hot rolled strips were subsequently cold rolled from 0.1 inch to a final thickness of 0.0625inch. ",Not Available,Not Available,1
70.97,19.73,2.13,4.7,0.0,0.0,0.34,0.0,2.04,0.09,0.0,0.0,0.0,0.0,0.0,0.0,0.0,0.0,0.0,0.0,0.0,0.0,0.0,0.0,152.0,90.0,deaerated synthetic sea water,0.546,7.2,Scratch,0.42598915662650605,"All surfaces of the cast slabs were ground to remove imperfections and provide good rolling surfaces before annealing 16 hours at 1200C in argon atmosphere. The slabs were hot rolled at 1090C to 1/16 inch thickness. Oxide scale was subsequently removed by sand blasting before a final annealing treatment. Following preparation, each alloy was hot rolled to 0.1 inch sheet and water quenched. Hot rolling temperatures were restricted to a maximum of 982C and a minimum of 816C. The hot rolled sheet was electropolished in an aqueous 15wt% NaCl/ 30wt%H2SO4 electrolyte to remove surface scale and sheared into 1 inch wide strips running parallel to the hot rolling direction. The 1 inch wide hot rolled strips were subsequently cold rolled from 0.1 inch to a final thickness of 0.0625inch. ",Not Available,Not Available,1
