Repository: akshatshaw/Case-Study

File: Code/pit_edit_2.csv (part 10 of 14)
No.,Fe,Cr,Ni,Mo,W,N,Nb,C,Si,Mn,Cu,P,S,Al,V,Ta,Re,Ce,Ti,Co,B,Mg,Y,Gd,"Epit, mV (SCE)",Test Temp (C),Test Solution,[Cl-] M,pH,Test Method,Scan Rate mV/s,Heat treatment,Microstructures,Comments,Reference,Material class
392,64.43,17.67,13.57,1.99,0,0.03,0,0.03,0.45,1.84,NA,NA,NA,0,0,0,0,0,0,0,0,0,0,0,390,24, deaerated  0.1N HCl,0.1,1,Potentiodynamic Polarization,0.17,"In this technique, the base composition is melted and part of the melt is cast into an ingot. To the balance of the melt, the required molybdenum addition is made and the next ingot is cast. This process is repeated until a series of the desired positions is cast. By this procedure, the residual and impurity elements, which were intended to be in the range commonly present in commercial stainless steels, were held essentially constant within each series. The ingots were hot-forged and hot-rolled to a thickness of 0.76 cm and then cold-rolled to 0.38 cm. The 13% nickel steels were annealed at 1120C for 1 hr and water-quenched. The 39% nickel steels and the high-purity alloys were annealed at 1150C for 1 hr and water-quenched.",NA,test area 0.07 cm2; 0.3 um surface finish,2,Fe Alloy
393,97.55,NA,NA,2.45,0,NA,0,NA,NA,NA,NA,NA,NA,0,0,0,0,0,0,0,0,0,0,0,>800,24, deaerated  0.1N HCl,0.1,1,Potentiodynamic Polarization,0.17,"In this technique, the base composition is melted and part of the melt is cast into an ingot. To the balance of the melt, the required molybdenum addition is made and the next ingot is cast. This process is repeated until a series of the desired positions is cast. By this procedure, the residual and impurity elements, which were intended to be in the range commonly present in commercial stainless steels, were held essentially constant within each series. The ingots were hot-forged and hot-rolled to a thickness of 0.76 cm and then cold-rolled to 0.38 cm. The 13% nickel steels were annealed at 1120C for 1 hr and water-quenched. The 39% nickel steels and the high-purity alloys were annealed at 1150C for 1 hr and water-quenched.",NA,test area 0.07 cm2; 0.3 um surface finish,2,Fe Alloy
394,97.07,NA,NA,2.93,0,NA,0,NA,NA,NA,NA,NA,NA,0,0,0,0,0,0,0,0,0,0,0,>800,24, deaerated  0.1N HCl,0.1,1,Potentiodynamic Polarization,0.17,"In this technique, the base composition is melted and part of the melt is cast into an ingot. To the balance of the melt, the required molybdenum addition is made and the next ingot is cast. This process is repeated until a series of the desired positions is cast. By this procedure, the residual and impurity elements, which were intended to be in the range commonly present in commercial stainless steels, were held essentially constant within each series. The ingots were hot-forged and hot-rolled to a thickness of 0.76 cm and then cold-rolled to 0.38 cm. The 13% nickel steels were annealed at 1120C for 1 hr and water-quenched. The 39% nickel steels and the high-purity alloys were annealed at 1150C for 1 hr and water-quenched.",NA,test area 0.07 cm2; 0.3 um surface finish,2,Fe Alloy
395,96.63,NA,NA,3.37,0,NA,0,NA,NA,NA,NA,NA,NA,0,0,0,0,0,0,0,0,0,0,0,>800,24, deaerated  0.1N HCl,0.1,1,Potentiodynamic Polarization,0.17,"In this technique, the base composition is melted and part of the melt is cast into an ingot. To the balance of the melt, the required molybdenum addition is made and the next ingot is cast. This process is repeated until a series of the desired positions is cast. By this procedure, the residual and impurity elements, which were intended to be in the range commonly present in commercial stainless steels, were held essentially constant within each series. The ingots were hot-forged and hot-rolled to a thickness of 0.76 cm and then cold-rolled to 0.38 cm. The 13% nickel steels were annealed at 1120C for 1 hr and water-quenched. The 39% nickel steels and the high-purity alloys were annealed at 1150C for 1 hr and water-quenched.",NA,test area 0.07 cm2; 0.3 um surface finish,2,Fe Alloy
396,62.7,17.6,13.5,3.89,0,0.03,0,0.03,0.53,1.72,NA,NA,NA,0,0,0,0,0,0,0,0,0,0,0,>800,24, deaerated  0.1N HCl,0.1,1,Potentiodynamic Polarization,0.17,"In this technique, the base composition is melted and part of the melt is cast into an ingot. To the balance of the melt, the required molybdenum addition is made and the next ingot is cast. This process is repeated until a series of the desired positions is cast. By this procedure, the residual and impurity elements, which were intended to be in the range commonly present in commercial stainless steels, were held essentially constant within each series. The ingots were hot-forged and hot-rolled to a thickness of 0.76 cm and then cold-rolled to 0.38 cm. The 13% nickel steels were annealed at 1120C for 1 hr and water-quenched. The 39% nickel steels and the high-purity alloys were annealed at 1150C for 1 hr and water-quenched.",NA,test area 0.07 cm2; 0.3 um surface finish,2,Fe Alloy
397,65.84,17.86,16.13,0.07,0,0.01,0,0,0.09,NA,NA,NA,NA,0,0,0,0,0,0,0,0,0,0,0,>800,24, deaerated  0.1N HCl,0.1,1,Potentiodynamic Polarization,0.17,"In this technique, the base composition is melted and part of the melt is cast into an ingot. To the balance of the melt, the required molybdenum addition is made and the next ingot is cast. This process is repeated until a series of the desired positions is cast. By this procedure, the residual and impurity elements, which were intended to be in the range commonly present in commercial stainless steels, were held essentially constant within each series. The ingots were hot-forged and hot-rolled to a thickness of 0.76 cm and then cold-rolled to 0.38 cm. The 13% nickel steels were annealed at 1120C for 1 hr and water-quenched. The 39% nickel steels and the high-purity alloys were annealed at 1150C for 1 hr and water-quenched.",NA,test area 0.07 cm2; 0.3 um surface finish,2,Fe Alloy
398,63.17,18.01,16.25,2.48,0,0.01,0,0,0.08,NA,NA,NA,NA,0,0,0,0,0,0,0,0,0,0,0,>800,24, deaerated  0.1N HCl,0.1,1,Potentiodynamic Polarization,0.17,"In this technique, the base composition is melted and part of the melt is cast into an ingot. To the balance of the melt, the required molybdenum addition is made and the next ingot is cast. This process is repeated until a series of the desired positions is cast. By this procedure, the residual and impurity elements, which were intended to be in the range commonly present in commercial stainless steels, were held essentially constant within each series. The ingots were hot-forged and hot-rolled to a thickness of 0.76 cm and then cold-rolled to 0.38 cm. The 13% nickel steels were annealed at 1120C for 1 hr and water-quenched. The 39% nickel steels and the high-purity alloys were annealed at 1150C for 1 hr and water-quenched.",NA,test area 0.07 cm2; 0.3 um surface finish,2,Fe Alloy
399,60.66,18.07,16.17,4.99,0,0.01,0,0,0.09,NA,NA,NA,NA,0,0,0,0,0,0,0,0,0,0,0,>800,24, deaerated  0.1N HCl,0.1,1,Potentiodynamic Polarization,0.17,"In this technique, the base composition is melted and part of the melt is cast into an ingot. To the balance of the melt, the required molybdenum addition is made and the next ingot is cast. This process is repeated until a series of the desired positions is cast. By this procedure, the residual and impurity elements, which were intended to be in the range commonly present in commercial stainless steels, were held essentially constant within each series. The ingots were hot-forged and hot-rolled to a thickness of 0.76 cm and then cold-rolled to 0.38 cm. The 13% nickel steels were annealed at 1120C for 1 hr and water-quenched. The 39% nickel steels and the high-purity alloys were annealed at 1150C for 1 hr and water-quenched.",NA,test area 0.07 cm2; 0.3 um surface finish,2,Fe Alloy
400,63.52,17.6,13.6,2.93,0,0.03,0,0.03,0.5,1.8,NA,NA,NA,0,0,0,0,0,0,0,0,0,0,0,430,24,deaerated 1M NaCl,1,7,Potentiodynamic Polarization,0.56,"In this technique, the base composition is melted and part of the melt is cast into an ingot. To the balance of the melt, the required molybdenum addition is made and the next ingot is cast. This process is repeated until a series of the desired positions is cast. By this procedure, the residual and impurity elements, which were intended to be in the range commonly present in commercial stainless steels, were held essentially constant within each series. The ingots were hot-forged and hot-rolled to a thickness of 0.76 cm and then cold-rolled to 0.38 cm. The 13% nickel steels were annealed at 1120C for 1 hr and water-quenched. The 39% nickel steels and the high-purity alloys were annealed at 1150C for 1 hr and water-quenched.",NA,test area 0.07 cm2; 0.3 um surface finish,2,Fe Alloy
401,63.52,17.6,13.6,2.93,0,0.03,0,0.03,0.5,1.8,NA,NA,NA,0,0,0,0,0,0,0,0,0,0,0,470,24,deaerated 1M NaCl,1,7,Potentiodynamic Polarization,0.17,"In this technique, the base composition is melted and part of the melt is cast into an ingot. To the balance of the melt, the required molybdenum addition is made and the next ingot is cast. This process is repeated until a series of the desired positions is cast. By this procedure, the residual and impurity elements, which were intended to be in the range commonly present in commercial stainless steels, were held essentially constant within each series. The ingots were hot-forged and hot-rolled to a thickness of 0.76 cm and then cold-rolled to 0.38 cm. The 13% nickel steels were annealed at 1120C for 1 hr and water-quenched. The 39% nickel steels and the high-purity alloys were annealed at 1150C for 1 hr and water-quenched.",NA,test area 0.07 cm2; 0.3 um surface finish,2,Fe Alloy
402,63.52,17.6,13.6,2.93,0,0.03,0,0.03,0.5,1.8,NA,NA,NA,0,0,0,0,0,0,0,0,0,0,0,NA,24,deaerated 1M NaCl,1,7,Potentiodynamic Polarization,0.02,"In this technique, the base composition is melted and part of the melt is cast into an ingot. To the balance of the melt, the required molybdenum addition is made and the next ingot is cast. This process is repeated until a series of the desired positions is cast. By this procedure, the residual and impurity elements, which were intended to be in the range commonly present in commercial stainless steels, were held essentially constant within each series. The ingots were hot-forged and hot-rolled to a thickness of 0.76 cm and then cold-rolled to 0.38 cm. The 13% nickel steels were annealed at 1120C for 1 hr and water-quenched. The 39% nickel steels and the high-purity alloys were annealed at 1150C for 1 hr and water-quenched.",NA,test area 0.07 cm2; 0.3 um surface finish,2,Fe Alloy
403,63.52,17.6,13.6,2.93,0,0.03,0,0.03,0.5,1.8,NA,NA,NA,0,0,0,0,0,0,0,0,0,0,0,655,24,deaerated 1M NaCl,1,7,Potentiodynamic Polarization,0.02,"In this technique, the base composition is melted and part of the melt is cast into an ingot. To the balance of the melt, the required molybdenum addition is made and the next ingot is cast. This process is repeated until a series of the desired positions is cast. By this procedure, the residual and impurity elements, which were intended to be in the range commonly present in commercial stainless steels, were held essentially constant within each series. The ingots were hot-forged and hot-rolled to a thickness of 0.76 cm and then cold-rolled to 0.38 cm. The 13% nickel steels were annealed at 1120C for 1 hr and water-quenched. The 39% nickel steels and the high-purity alloys were annealed at 1150C for 1 hr and water-quenched.",NA,test area 0.07 cm2; 0.3 um surface finish,2,Fe Alloy
404,73.63,22.53,1.45,1.02,0,NA,NA,NA,1.37,NA,NA,NA,NA,NA,0,0,0,0,0,0,0,0,0,0,152,90,deaerated synthetic sea water,0.546,7.2,Potentiodynamic Polarization,0.17,"All surfaces of the cast slabs were ground to remove imperfections and provide good rolling surfaces before annealing 16 hours at 1200C in argon atmosphere. The slabs were hot rolled at 1090C to 1/16 inch thickness. Oxide scale was subsequently removed by sand blasting before a final annealing treatment. Following preparation, each alloy was hot rolled to 0.1 inch sheet and water quenched. Hot rolling temperatures were restricted to a maximum of 982C and a minimum of 816C. The hot rolled sheet was electropolished in an aqueous 15wt% NaCl/ 30wt%H2SO4 electrolyte to remove surface scale and sheared into 1 inch wide strips running parallel to the hot rolling direction. The 1 inch wide hot rolled strips were subsequently cold rolled from 0.1 inch to a final thickness of 0.0625inch. ",NA,None,3,Fe Alloy
405,74,20.73,2.17,1.03,0,NA,NA,NA,2.07,NA,NA,NA,NA,NA,0,0,0,0,0,0,0,0,0,0,190,90,deaerated synthetic sea water,0.546,7.2,Potentiodynamic Polarization,0.17,"All surfaces of the cast slabs were ground to remove imperfections and provide good rolling surfaces before annealing 16 hours at 1200C in argon atmosphere. The slabs were hot rolled at 1090C to 1/16 inch thickness. Oxide scale was subsequently removed by sand blasting before a final annealing treatment. Following preparation, each alloy was hot rolled to 0.1 inch sheet and water quenched. Hot rolling temperatures were restricted to a maximum of 982C and a minimum of 816C. The hot rolled sheet was electropolished in an aqueous 15wt% NaCl/ 30wt%H2SO4 electrolyte to remove surface scale and sheared into 1 inch wide strips running parallel to the hot rolling direction. The 1 inch wide hot rolled strips were subsequently cold rolled from 0.1 inch to a final thickness of 0.0625inch. ",NA,None,3,Fe Alloy
406,73.49,22.56,1.44,0.71,0,NA,0.34,NA,1.37,0.09,NA,NA,NA,NA,0,0,0,0,0,0,0,0,0,0,286,90,deaerated synthetic sea water,0.546,7.2,Potentiodynamic Polarization,0.17,"All surfaces of the cast slabs were ground to remove imperfections and provide good rolling surfaces before annealing 16 hours at 1200C in argon atmosphere. The slabs were hot rolled at 1090C to 1/16 inch thickness. Oxide scale was subsequently removed by sand blasting before a final annealing treatment. Following preparation, each alloy was hot rolled to 0.1 inch sheet and water quenched. Hot rolling temperatures were restricted to a maximum of 982C and a minimum of 816C. The hot rolled sheet was electropolished in an aqueous 15wt% NaCl/ 30wt%H2SO4 electrolyte to remove surface scale and sheared into 1 inch wide strips running parallel to the hot rolling direction. The 1 inch wide hot rolled strips were subsequently cold rolled from 0.1 inch to a final thickness of 0.0625inch. ",NA,None,3,Fe Alloy
407,73.38,22.52,1.85,0.7,0,NA,0.34,NA,NA,0.08,NA,NA,NA,1.13,0,0,0,0,0,0,0,0,0,0,140,90,deaerated synthetic sea water,0.546,7.2,Potentiodynamic Polarization,0.17,"All surfaces of the cast slabs were ground to remove imperfections and provide good rolling surfaces before annealing 16 hours at 1200C in argon atmosphere. The slabs were hot rolled at 1090C to 1/16 inch thickness. Oxide scale was subsequently removed by sand blasting before a final annealing treatment. Following preparation, each alloy was hot rolled to 0.1 inch sheet and water quenched. Hot rolling temperatures were restricted to a maximum of 982C and a minimum of 816C. The hot rolled sheet was electropolished in an aqueous 15wt% NaCl/ 30wt%H2SO4 electrolyte to remove surface scale and sheared into 1 inch wide strips running parallel to the hot rolling direction. The 1 inch wide hot rolled strips were subsequently cold rolled from 0.1 inch to a final thickness of 0.0625inch. ",NA,None,3,Fe Alloy
408,73.66,21.51,1.44,2.03,0,NA,NA,NA,1.36,NA,NA,NA,NA,NA,0,0,0,0,0,0,0,0,0,0,238,90,deaerated synthetic sea water,0.546,7.2,Potentiodynamic Polarization,0.17,"All surfaces of the cast slabs were ground to remove imperfections and provide good rolling surfaces before annealing 16 hours at 1200C in argon atmosphere. The slabs were hot rolled at 1090C to 1/16 inch thickness. Oxide scale was subsequently removed by sand blasting before a final annealing treatment. Following preparation, each alloy was hot rolled to 0.1 inch sheet and water quenched. Hot rolling temperatures were restricted to a maximum of 982C and a minimum of 816C. The hot rolled sheet was electropolished in an aqueous 15wt% NaCl/ 30wt%H2SO4 electrolyte to remove surface scale and sheared into 1 inch wide strips running parallel to the hot rolling direction. The 1 inch wide hot rolled strips were subsequently cold rolled from 0.1 inch to a final thickness of 0.0625inch. ",NA,None,3,Fe Alloy
409,74.03,19.71,2.16,2.04,0,NA,NA,NA,2.06,NA,NA,NA,NA,NA,0,0,0,0,0,0,0,0,0,0,218,90,deaerated synthetic sea water,0.546,7.2,Potentiodynamic Polarization,0.17,"All surfaces of the cast slabs were ground to remove imperfections and provide good rolling surfaces before annealing 16 hours at 1200C in argon atmosphere. The slabs were hot rolled at 1090C to 1/16 inch thickness. Oxide scale was subsequently removed by sand blasting before a final annealing treatment. Following preparation, each alloy was hot rolled to 0.1 inch sheet and water quenched. Hot rolling temperatures were restricted to a maximum of 982C and a minimum of 816C. The hot rolled sheet was electropolished in an aqueous 15wt% NaCl/ 30wt%H2SO4 electrolyte to remove surface scale and sheared into 1 inch wide strips running parallel to the hot rolling direction. The 1 inch wide hot rolled strips were subsequently cold rolled from 0.1 inch to a final thickness of 0.0625inch. ",NA,None,3,Fe Alloy
410,73.37,21.49,1.84,1.75,0,NA,0.34,NA,NA,0.09,NA,NA,NA,1.12,0,0,0,0,0,0,0,0,0,0,276,90,deaerated synthetic sea water,0.546,7.2,Potentiodynamic Polarization,0.17,"All surfaces of the cast slabs were ground to remove imperfections and provide good rolling surfaces before annealing 16 hours at 1200C in argon atmosphere. The slabs were hot rolled at 1090C to 1/16 inch thickness. Oxide scale was subsequently removed by sand blasting before a final annealing treatment. Following preparation, each alloy was hot rolled to 0.1 inch sheet and water quenched. Hot rolling temperatures were restricted to a maximum of 982C and a minimum of 816C. The hot rolled sheet was electropolished in an aqueous 15wt% NaCl/ 30wt%H2SO4 electrolyte to remove surface scale and sheared into 1 inch wide strips running parallel to the hot rolling direction. The 1 inch wide hot rolled strips were subsequently cold rolled from 0.1 inch to a final thickness of 0.0625inch. ",NA,None,3,Fe Alloy
411,72.73,21.48,1.43,3,0,NA,NA,NA,1.36,NA,NA,NA,NA,NA,0,0,0,0,0,0,0,0,0,0,256,90,deaerated synthetic sea water,0.546,7.2,Potentiodynamic Polarization,0.17,"All surfaces of the cast slabs were ground to remove imperfections and provide good rolling surfaces before annealing 16 hours at 1200C in argon atmosphere. The slabs were hot rolled at 1090C to 1/16 inch thickness. Oxide scale was subsequently removed by sand blasting before a final annealing treatment. Following preparation, each alloy was hot rolled to 0.1 inch sheet and water quenched. Hot rolling temperatures were restricted to a maximum of 982C and a minimum of 816C. The hot rolled sheet was electropolished in an aqueous 15wt% NaCl/ 30wt%H2SO4 electrolyte to remove surface scale and sheared into 1 inch wide strips running parallel to the hot rolling direction. The 1 inch wide hot rolled strips were subsequently cold rolled from 0.1 inch to a final thickness of 0.0625inch. ",NA,None,3,Fe Alloy
412,73.02,19.7,2.15,2.64,0,NA,0.34,NA,2.06,0.09,NA,NA,NA,NA,0,0,0,0,0,0,0,0,0,0,182,90,deaerated synthetic sea water,0.546,7.2,Potentiodynamic Polarization,0.17,"All surfaces of the cast slabs were ground to remove imperfections and provide good rolling surfaces before annealing 16 hours at 1200C in argon atmosphere. The slabs were hot rolled at 1090C to 1/16 inch thickness. Oxide scale was subsequently removed by sand blasting before a final annealing treatment. Following preparation, each alloy was hot rolled to 0.1 inch sheet and water quenched. Hot rolling temperatures were restricted to a maximum of 982C and a minimum of 816C. The hot rolled sheet was electropolished in an aqueous 15wt% NaCl/ 30wt%H2SO4 electrolyte to remove surface scale and sheared into 1 inch wide strips running parallel to the hot rolling direction. The 1 inch wide hot rolled strips were subsequently cold rolled from 0.1 inch to a final thickness of 0.0625inch. ",NA,None,3,Fe Alloy
413,71.93,19.74,2.14,3.5,0,NA,0.51,NA,2.05,0.13,NA,NA,NA,NA,0,0,0,0,0,0,0,0,0,0,220,90,deaerated synthetic sea water,0.546,7.2,Potentiodynamic Polarization,0.17,"All surfaces of the cast slabs were ground to remove imperfections and provide good rolling surfaces before annealing 16 hours at 1200C in argon atmosphere. The slabs were hot rolled at 1090C to 1/16 inch thickness. Oxide scale was subsequently removed by sand blasting before a final annealing treatment. Following preparation, each alloy was hot rolled to 0.1 inch sheet and water quenched. Hot rolling temperatures were restricted to a maximum of 982C and a minimum of 816C. The hot rolled sheet was electropolished in an aqueous 15wt% NaCl/ 30wt%H2SO4 electrolyte to remove surface scale and sheared into 1 inch wide strips running parallel to the hot rolling direction. The 1 inch wide hot rolled strips were subsequently cold rolled from 0.1 inch to a final thickness of 0.0625inch. ",NA,None,3,Fe Alloy
414,70.97,19.73,2.13,4.7,0,NA,0.34,NA,2.04,0.09,NA,NA,NA,NA,0,0,0,0,0,0,0,0,0,0,238,90,deaerated synthetic sea water,0.546,7.2,Potentiodynamic Polarization,0.17,"All surfaces of the cast slabs were ground to remove imperfections and provide good rolling surfaces before annealing 16 hours at 1200C in argon atmosphere. The slabs were hot rolled at 1090C to 1/16 inch thickness. Oxide scale was subsequently removed by sand blasting before a final annealing treatment. Following preparation, each alloy was hot rolled to 0.1 inch sheet and water quenched. Hot rolling temperatures were restricted to a maximum of 982C and a minimum of 816C. The hot rolled sheet was electropolished in an aqueous 15wt% NaCl/ 30wt%H2SO4 electrolyte to remove surface scale and sheared into 1 inch wide strips running parallel to the hot rolling direction. The 1 inch wide hot rolled strips were subsequently cold rolled from 0.1 inch to a final thickness of 0.0625inch. ",NA,None,3,Fe Alloy
415,73.63,22.53,1.45,1.02,0,NA,NA,NA,1.37,NA,NA,NA,NA,NA,0,0,0,0,0,0,0,0,0,0,142,90,deaerated synthetic sea water,0.546,7.2,Scratch,NA,"All surfaces of the cast slabs were ground to remove imperfections and provide good rolling surfaces before annealing 16 hours at 1200C in argon atmosphere. The slabs were hot rolled at 1090C to 1/16 inch thickness. Oxide scale was subsequently removed by sand blasting before a final annealing treatment. Following preparation, each alloy was hot rolled to 0.1 inch sheet and water quenched. Hot rolling temperatures were restricted to a maximum of 982C and a minimum of 816C. The hot rolled sheet was electropolished in an aqueous 15wt% NaCl/ 30wt%H2SO4 electrolyte to remove surface scale and sheared into 1 inch wide strips running parallel to the hot rolling direction. The 1 inch wide hot rolled strips were subsequently cold rolled from 0.1 inch to a final thickness of 0.0625inch. ",NA,None,3,Fe Alloy
416,74,20.73,2.17,1.03,0,NA,NA,NA,2.07,NA,NA,NA,NA,NA,0,0,0,0,0,0,0,0,0,0,165,90,deaerated synthetic sea water,0.546,7.2,Scratch,NA,"All surfaces of the cast slabs were ground to remove imperfections and provide good rolling surfaces before annealing 16 hours at 1200C in argon atmosphere. The slabs were hot rolled at 1090C to 1/16 inch thickness. Oxide scale was subsequently removed by sand blasting before a final annealing treatment. Following preparation, each alloy was hot rolled to 0.1 inch sheet and water quenched. Hot rolling temperatures were restricted to a maximum of 982C and a minimum of 816C. The hot rolled sheet was electropolished in an aqueous 15wt% NaCl/ 30wt%H2SO4 electrolyte to remove surface scale and sheared into 1 inch wide strips running parallel to the hot rolling direction. The 1 inch wide hot rolled strips were subsequently cold rolled from 0.1 inch to a final thickness of 0.0625inch. ",NA,None,3,Fe Alloy
417,73.49,22.56,1.44,0.71,0,NA,0.34,NA,1.37,0.09,NA,NA,NA,NA,0,0,0,0,0,0,0,0,0,0,174,90,deaerated synthetic sea water,0.546,7.2,Scratch,NA,"All surfaces of the cast slabs were ground to remove imperfections and provide good rolling surfaces before annealing 16 hours at 1200C in argon atmosphere. The slabs were hot rolled at 1090C to 1/16 inch thickness. Oxide scale was subsequently removed by sand blasting before a final annealing treatment. Following preparation, each alloy was hot rolled to 0.1 inch sheet and water quenched. Hot rolling temperatures were restricted to a maximum of 982C and a minimum of 816C. The hot rolled sheet was electropolished in an aqueous 15wt% NaCl/ 30wt%H2SO4 electrolyte to remove surface scale and sheared into 1 inch wide strips running parallel to the hot rolling direction. The 1 inch wide hot rolled strips were subsequently cold rolled from 0.1 inch to a final thickness of 0.0625inch. ",NA,None,3,Fe Alloy
418,73.38,22.52,1.85,0.7,0,NA,0.34,NA,NA,0.08,NA,NA,NA,1.13,0,0,0,0,0,0,0,0,0,0,95,90,deaerated synthetic sea water,0.546,7.2,Scratch,NA,"All surfaces of the cast slabs were ground to remove imperfections and provide good rolling surfaces before annealing 16 hours at 1200C in argon atmosphere. The slabs were hot rolled at 1090C to 1/16 inch thickness. Oxide scale was subsequently removed by sand blasting before a final annealing treatment. Following preparation, each alloy was hot rolled to 0.1 inch sheet and water quenched. Hot rolling temperatures were restricted to a maximum of 982C and a minimum of 816C. The hot rolled sheet was electropolished in an aqueous 15wt% NaCl/ 30wt%H2SO4 electrolyte to remove surface scale and sheared into 1 inch wide strips running parallel to the hot rolling direction. The 1 inch wide hot rolled strips were subsequently cold rolled from 0.1 inch to a final thickness of 0.0625inch. ",NA,None,3,Fe Alloy
419,73.66,21.51,1.44,2.03,0,NA,NA,NA,1.36,NA,NA,NA,NA,NA,0,0,0,0,0,0,0,0,0,0,230,90,deaerated synthetic sea water,0.546,7.2,Scratch,NA,"All surfaces of the cast slabs were ground to remove imperfections and provide good rolling surfaces before annealing 16 hours at 1200C in argon atmosphere. The slabs were hot rolled at 1090C to 1/16 inch thickness. Oxide scale was subsequently removed by sand blasting before a final annealing treatment. Following preparation, each alloy was hot rolled to 0.1 inch sheet and water quenched. Hot rolling temperatures were restricted to a maximum of 982C and a minimum of 816C. The hot rolled sheet was electropolished in an aqueous 15wt% NaCl/ 30wt%H2SO4 electrolyte to remove surface scale and sheared into 1 inch wide strips running parallel to the hot rolling direction. The 1 inch wide hot rolled strips were subsequently cold rolled from 0.1 inch to a final thickness of 0.0625inch. ",NA,None,3,Fe Alloy
420,74.03,19.71,2.16,2.04,0,NA,NA,NA,2.06,NA,NA,NA,NA,NA,0,0,0,0,0,0,0,0,0,0,185,90,deaerated synthetic sea water,0.546,7.2,Scratch,NA,"All surfaces of the cast slabs were ground to remove imperfections and provide good rolling surfaces before annealing 16 hours at 1200C in argon atmosphere. The slabs were hot rolled at 1090C to 1/16 inch thickness. Oxide scale was subsequently removed by sand blasting before a final annealing treatment. Following preparation, each alloy was hot rolled to 0.1 inch sheet and water quenched. Hot rolling temperatures were restricted to a maximum of 982C and a minimum of 816C. The hot rolled sheet was electropolished in an aqueous 15wt% NaCl/ 30wt%H2SO4 electrolyte to remove surface scale and sheared into 1 inch wide strips running parallel to the hot rolling direction. The 1 inch wide hot rolled strips were subsequently cold rolled from 0.1 inch to a final thickness of 0.0625inch. ",NA,None,3,Fe Alloy
421,73.37,21.49,1.84,1.75,0,NA,0.34,NA,NA,0.09,NA,NA,NA,1.12,0,0,0,0,0,0,0,0,0,0,270,90,deaerated synthetic sea water,0.546,7.2,Scratch,NA,"All surfaces of the cast slabs were ground to remove imperfections and provide good rolling surfaces before annealing 16 hours at 1200C in argon atmosphere. The slabs were hot rolled at 1090C to 1/16 inch thickness. Oxide scale was subsequently removed by sand blasting before a final annealing treatment. Following preparation, each alloy was hot rolled to 0.1 inch sheet and water quenched. Hot rolling temperatures were restricted to a maximum of 982C and a minimum of 816C. The hot rolled sheet was electropolished in an aqueous 15wt% NaCl/ 30wt%H2SO4 electrolyte to remove surface scale and sheared into 1 inch wide strips running parallel to the hot rolling direction. The 1 inch wide hot rolled strips were subsequently cold rolled from 0.1 inch to a final thickness of 0.0625inch. ",NA,None,3,Fe Alloy
422,72.73,21.48,1.43,3,0,NA,NA,NA,1.36,NA,NA,NA,NA,NA,0,0,0,0,0,0,0,0,0,0,248,90,deaerated synthetic sea water,0.546,7.2,Scratch,NA,"All surfaces of the cast slabs were ground to remove imperfections and provide good rolling surfaces before annealing 16 hours at 1200C in argon atmosphere. The slabs were hot rolled at 1090C to 1/16 inch thickness. Oxide scale was subsequently removed by sand blasting before a final annealing treatment. Following preparation, each alloy was hot rolled to 0.1 inch sheet and water quenched. Hot rolling temperatures were restricted to a maximum of 982C and a minimum of 816C. The hot rolled sheet was electropolished in an aqueous 15wt% NaCl/ 30wt%H2SO4 electrolyte to remove surface scale and sheared into 1 inch wide strips running parallel to the hot rolling direction. The 1 inch wide hot rolled strips were subsequently cold rolled from 0.1 inch to a final thickness of 0.0625inch. ",NA,None,3,Fe Alloy
423,73.02,19.7,2.15,2.64,0,NA,0.34,NA,2.06,0.09,NA,NA,NA,NA,0,0,0,0,0,0,0,0,0,0,165,90,deaerated synthetic sea water,0.546,7.2,Scratch,NA,"All surfaces of the cast slabs were ground to remove imperfections and provide good rolling surfaces before annealing 16 hours at 1200C in argon atmosphere. The slabs were hot rolled at 1090C to 1/16 inch thickness. Oxide scale was subsequently removed by sand blasting before a final annealing treatment. Following preparation, each alloy was hot rolled to 0.1 inch sheet and water quenched. Hot rolling temperatures were restricted to a maximum of 982C and a minimum of 816C. The hot rolled sheet was electropolished in an aqueous 15wt% NaCl/ 30wt%H2SO4 electrolyte to remove surface scale and sheared into 1 inch wide strips running parallel to the hot rolling direction. The 1 inch wide hot rolled strips were subsequently cold rolled from 0.1 inch to a final thickness of 0.0625inch. ",NA,None,3,Fe Alloy
424,71.93,19.74,2.14,3.5,0,NA,0.51,NA,2.05,0.13,NA,NA,NA,NA,0,0,0,0,0,0,0,0,0,0,205,90,deaerated synthetic sea water,0.546,7.2,Scratch,NA,"All surfaces of the cast slabs were ground to remove imperfections and provide good rolling surfaces before annealing 16 hours at 1200C in argon atmosphere. The slabs were hot rolled at 1090C to 1/16 inch thickness. Oxide scale was subsequently removed by sand blasting before a final annealing treatment. Following preparation, each alloy was hot rolled to 0.1 inch sheet and water quenched. Hot rolling temperatures were restricted to a maximum of 982C and a minimum of 816C. The hot rolled sheet was electropolished in an aqueous 15wt% NaCl/ 30wt%H2SO4 electrolyte to remove surface scale and sheared into 1 inch wide strips running parallel to the hot rolling direction. The 1 inch wide hot rolled strips were subsequently cold rolled from 0.1 inch to a final thickness of 0.0625inch. ",NA,None,3,Fe Alloy
425,70.97,19.73,2.13,4.7,0,NA,0.34,NA,2.04,0.09,NA,NA,NA,NA,0,0,0,0,0,0,0,0,0,0,152,90,deaerated synthetic sea water,0.546,7.2,Scratch,NA,"All surfaces of the cast slabs were ground to remove imperfections and provide good rolling surfaces before annealing 16 hours at 1200C in argon atmosphere. The slabs were hot rolled at 1090C to 1/16 inch thickness. Oxide scale was subsequently removed by sand blasting before a final annealing treatment. Following preparation, each alloy was hot rolled to 0.1 inch sheet and water quenched. Hot rolling temperatures were restricted to a maximum of 982C and a minimum of 816C. The hot rolled sheet was electropolished in an aqueous 15wt% NaCl/ 30wt%H2SO4 electrolyte to remove surface scale and sheared into 1 inch wide strips running parallel to the hot rolling direction. The 1 inch wide hot rolled strips were subsequently cold rolled from 0.1 inch to a final thickness of 0.0625inch. ",NA,None,3,Fe Alloy
426,73.26,24.32,0.72,1.02,0,NA,NA,NA,0.68,NA,NA,NA,NA,NA,0,0,0,0,0,0,0,0,0,0,174,90,deaerated synthetic sea water,0.546,7.2,Potentiodynamic Polarization,0.17,This one received a final heat treatment of 1h at 1049C followed by water quenching comepared to the one above,NA,None,3,Fe Alloy
427,73.63,22.53,1.45,1.02,0,NA,NA,NA,1.37,NA,NA,NA,NA,NA,0,0,0,0,0,0,0,0,0,0,136,90,deaerated synthetic sea water,0.546,7.2,Potentiodynamic Polarization,0.17,This one received a final heat treatment of 1h at 1049C followed by water quenching comepared to the one above,NA,None,3,Fe Alloy
428,74,20.73,2.17,1.03,0,NA,NA,NA,2.07,NA,NA,NA,NA,NA,0,0,0,0,0,0,0,0,0,0,184,90,deaerated synthetic sea water,0.546,7.2,Potentiodynamic Polarization,0.17,This one received a final heat treatment of 1h at 1049C followed by water quenching comepared to the one above,NA,None,3,Fe Alloy
429,73.49,22.56,1.44,0.71,0,NA,0.34,NA,1.37,0.09,NA,NA,NA,NA,0,0,0,0,0,0,0,0,0,0,194,90,deaerated synthetic sea water,0.546,7.2,Potentiodynamic Polarization,0.17,This one received a final heat treatment of 1h at 1049C followed by water quenching comepared to the one above,NA,None,3,Fe Alloy
430,73.38,22.52,1.85,0.7,0,NA,0.34,NA,NA,0.08,NA,NA,NA,1.13,0,0,0,0,0,0,0,0,0,0,NA,90,deaerated synthetic sea water,0.546,7.2,Potentiodynamic Polarization,0.17,This one received a final heat treatment of 1h at 1049C followed by water quenching comepared to the one above,NA,None,3,Fe Alloy
431,73.3,23.29,0.71,2.02,0,NA,NA,NA,0.68,NA,NA,NA,NA,NA,0,0,0,0,0,0,0,0,0,0,192,90,deaerated synthetic sea water,0.546,7.2,Potentiodynamic Polarization,0.17,This one received a final heat treatment of 1h at 1049C followed by water quenching comepared to the one above,NA,None,3,Fe Alloy
432,73.66,21.51,1.44,2.03,0,NA,NA,NA,1.36,NA,NA,NA,NA,NA,0,0,0,0,0,0,0,0,0,0,262,90,deaerated synthetic sea water,0.546,7.2,Potentiodynamic Polarization,0.17,This one received a final heat treatment of 1h at 1049C followed by water quenching comepared to the one above,NA,None,3,Fe Alloy
433,74.03,19.71,2.16,2.04,0,NA,NA,NA,2.06,NA,NA,NA,NA,NA,0,0,0,0,0,0,0,0,0,0,226,90,deaerated synthetic sea water,0.546,7.2,Potentiodynamic Polarization,0.17,This one received a final heat treatment of 1h at 1049C followed by water quenching comepared to the one above,NA,None,3,Fe Alloy
434,73.48,21.53,1.44,1.75,0,NA,0.34,NA,1.37,0.09,NA,NA,NA,NA,0,0,0,0,0,0,0,0,0,0,194,90,deaerated synthetic sea water,0.546,7.2,Potentiodynamic Polarization,0.17,This one received a final heat treatment of 1h at 1049C followed by water quenching comepared to the one above,NA,None,3,Fe Alloy
435,73.37,21.49,1.84,1.75,0,NA,0.34,NA,NA,0.09,NA,NA,NA,1.12,0,0,0,0,0,0,0,0,0,0,284,90,deaerated synthetic sea water,0.546,7.2,Potentiodynamic Polarization,0.17,This one received a final heat treatment of 1h at 1049C followed by water quenching comepared to the one above,NA,None,3,Fe Alloy
436,72.73,21.48,1.43,3,0,NA,NA,NA,1.36,NA,NA,NA,NA,NA,0,0,0,0,0,0,0,0,0,0,306,90,deaerated synthetic sea water,0.546,7.2,Potentiodynamic Polarization,0.17,This one received a final heat treatment of 1h at 1049C followed by water quenching comepared to the one above,NA,None,3,Fe Alloy
437,73.1,19.69,2.14,3.02,0,NA,NA,NA,2.05,NA,NA,NA,NA,NA,0,0,0,0,0,0,0,0,0,0,230,90,deaerated synthetic sea water,0.546,7.2,Potentiodynamic Polarization,0.17,This one received a final heat treatment of 1h at 1049C followed by water quenching comepared to the one above,NA,None,3,Fe Alloy
438,72.65,21.51,1.43,2.62,0,NA,0.34,NA,1.36,0.09,NA,NA,NA,NA,0,0,0,0,0,0,0,0,0,0,225,90,deaerated synthetic sea water,0.546,7.2,Potentiodynamic Polarization,0.17,This one received a final heat treatment of 1h at 1049C followed by water quenching comepared to the one above,NA,None,3,Fe Alloy
439,73.02,19.7,2.15,2.64,0,NA,0.34,NA,2.06,0.09,NA,NA,NA,NA,0,0,0,0,0,0,0,0,0,0,240,90,deaerated synthetic sea water,0.546,7.2,Potentiodynamic Polarization,0.17,This one received a final heat treatment of 1h at 1049C followed by water quenching comepared to the one above,NA,None,3,Fe Alloy
440,71.93,19.74,2.14,3.5,0,NA,0.51,NA,2.05,0.13,NA,NA,NA,NA,0,0,0,0,0,0,0,0,0,0,342,90,deaerated synthetic sea water,0.546,7.2,Potentiodynamic Polarization,0.17,This one received a final heat treatment of 1h at 1049C followed by water quenching comepared to the one above,NA,None,3,Fe Alloy
441,70.97,19.73,2.13,4.7,0,NA,0.34,NA,2.04,0.09,NA,NA,NA,NA,0,0,0,0,0,0,0,0,0,0,310,90,deaerated synthetic sea water,0.546,7.2,Potentiodynamic Polarization,0.17,This one received a final heat treatment of 1h at 1049C followed by water quenching comepared to the one above,NA,None,3,Fe Alloy
442,73.26,24.32,0.72,1.02,0,NA,NA,NA,0.68,NA,NA,NA,NA,NA,0,0,0,0,0,0,0,0,0,0,145,90,deaerated synthetic sea water,0.546,7.2,Scratch,NA,This one received a final heat treatment of 1h at 1049C followed by water quenching comepared to the one above,NA,None,3,Fe Alloy
443,73.63,22.53,1.45,1.02,0,NA,NA,NA,1.37,NA,NA,NA,NA,NA,0,0,0,0,0,0,0,0,0,0,108,90,deaerated synthetic sea water,0.546,7.2,Scratch,NA,This one received a final heat treatment of 1h at 1049C followed by water quenching comepared to the one above,NA,None,3,Fe Alloy
444,74,20.73,2.17,1.03,0,NA,NA,NA,2.07,NA,NA,NA,NA,NA,0,0,0,0,0,0,0,0,0,0,178,90,deaerated synthetic sea water,0.546,7.2,Scratch,NA,This one received a final heat treatment of 1h at 1049C followed by water quenching comepared to the one above,NA,None,3,Fe Alloy
445,73.49,22.56,1.44,0.71,0,NA,0.34,NA,1.37,0.09,NA,NA,NA,NA,0,0,0,0,0,0,0,0,0,0,186,90,deaerated synthetic sea water,0.546,7.2,Scratch,NA,This one received a final heat treatment of 1h at 1049C followed by water quenching comepared to the one above,NA,None,3,Fe Alloy
446,73.38,22.52,1.85,0.7,0,NA,0.34,NA,NA,0.08,NA,NA,NA,1.13,0,0,0,0,0,0,0,0,0,0,98,90,deaerated synthetic sea water,0.546,7.2,Scratch,NA,This one received a final heat treatment of 1h at 1049C followed by water quenching comepared to the one above,NA,None,3,Fe Alloy
447,73.3,23.29,0.71,2.02,0,NA,NA,NA,0.68,NA,NA,NA,NA,NA,0,0,0,0,0,0,0,0,0,0,170,90,deaerated synthetic sea water,0.546,7.2,Scratch,NA,This one received a final heat treatment of 1h at 1049C followed by water quenching comepared to the one above,NA,None,3,Fe Alloy
448,73.66,21.51,1.44,2.03,0,NA,NA,NA,1.36,NA,NA,NA,NA,NA,0,0,0,0,0,0,0,0,0,0,232,90,deaerated synthetic sea water,0.546,7.2,Scratch,NA,This one received a final heat treatment of 1h at 1049C followed by water quenching comepared to the one above,NA,None,3,Fe Alloy
449,74.03,19.71,2.16,2.04,0,NA,NA,NA,2.06,NA,NA,NA,NA,NA,0,0,0,0,0,0,0,0,0,0,215,90,deaerated synthetic sea water,0.546,7.2,Scratch,NA,This one received a final heat treatment of 1h at 1049C followed by water quenching comepared to the one above,NA,None,3,Fe Alloy
450,73.48,21.53,1.44,1.75,0,NA,0.34,NA,1.37,0.09,NA,NA,NA,NA,0,0,0,0,0,0,0,0,0,0,192,90,deaerated synthetic sea water,0.546,7.2,Scratch,NA,This one received a final heat treatment of 1h at 1049C followed by water quenching comepared to the one above,NA,None,3,Fe Alloy
451,73.37,21.49,1.84,1.75,0,NA,0.34,NA,NA,0.09,NA,NA,NA,1.12,0,0,0,0,0,0,0,0,0,0,165,90,deaerated synthetic sea water,0.546,7.2,Scratch,NA,This one received a final heat treatment of 1h at 1049C followed by water quenching comepared to the one above,NA,None,3,Fe Alloy
452,72.73,21.48,1.43,3,0,NA,NA,NA,1.36,NA,NA,NA,NA,NA,0,0,0,0,0,0,0,0,0,0,272,90,deaerated synthetic sea water,0.546,7.2,Scratch,NA,This one received a final heat treatment of 1h at 1049C followed by water quenching comepared to the one above,NA,None,3,Fe Alloy
