Repository: akshatshaw/Case-Study

File: Code/pit_clean_2.csv (part 11 of 14)
Fe,Cr,Ni,Mo,W,N,Nb,C,Si,Mn,Cu,P,S,Al,V,Ta,Re,Ce,Ti,Co,B,Mg,Y,Gd,"Epit, mV (SCE)",Test Temp (C),Test Solution,[Cl-] M,pH,Test Method,Scan Rate mV/s,Heat treatment,Microstructures,Comments,Material class
73.26,24.32,0.72,1.02,0.0,0.0,0.0,0.0,0.68,0.0,0.0,0.0,0.0,0.0,0.0,0.0,0.0,0.0,0.0,0.0,0.0,0.0,0.0,0.0,174.0,90.0,deaerated synthetic sea water,0.546,7.2,Potentiodynamic Polarization,0.17,This one received a final heat treatment of 1h at 1049C followed by water quenching comepared to the one above,Not Available,Not Available,1
73.63,22.53,1.45,1.02,0.0,0.0,0.0,0.0,1.37,0.0,0.0,0.0,0.0,0.0,0.0,0.0,0.0,0.0,0.0,0.0,0.0,0.0,0.0,0.0,136.0,90.0,deaerated synthetic sea water,0.546,7.2,Potentiodynamic Polarization,0.17,This one received a final heat treatment of 1h at 1049C followed by water quenching comepared to the one above,Not Available,Not Available,1
74.0,20.73,2.17,1.03,0.0,0.0,0.0,0.0,2.07,0.0,0.0,0.0,0.0,0.0,0.0,0.0,0.0,0.0,0.0,0.0,0.0,0.0,0.0,0.0,184.0,90.0,deaerated synthetic sea water,0.546,7.2,Potentiodynamic Polarization,0.17,This one received a final heat treatment of 1h at 1049C followed by water quenching comepared to the one above,Not Available,Not Available,1
73.49,22.56,1.44,0.71,0.0,0.0,0.34,0.0,1.37,0.09,0.0,0.0,0.0,0.0,0.0,0.0,0.0,0.0,0.0,0.0,0.0,0.0,0.0,0.0,194.0,90.0,deaerated synthetic sea water,0.546,7.2,Potentiodynamic Polarization,0.17,This one received a final heat treatment of 1h at 1049C followed by water quenching comepared to the one above,Not Available,Not Available,1
73.3,23.29,0.71,2.02,0.0,0.0,0.0,0.0,0.68,0.0,0.0,0.0,0.0,0.0,0.0,0.0,0.0,0.0,0.0,0.0,0.0,0.0,0.0,0.0,192.0,90.0,deaerated synthetic sea water,0.546,7.2,Potentiodynamic Polarization,0.17,This one received a final heat treatment of 1h at 1049C followed by water quenching comepared to the one above,Not Available,Not Available,1
73.66,21.51,1.44,2.03,0.0,0.0,0.0,0.0,1.36,0.0,0.0,0.0,0.0,0.0,0.0,0.0,0.0,0.0,0.0,0.0,0.0,0.0,0.0,0.0,262.0,90.0,deaerated synthetic sea water,0.546,7.2,Potentiodynamic Polarization,0.17,This one received a final heat treatment of 1h at 1049C followed by water quenching comepared to the one above,Not Available,Not Available,1
74.03,19.71,2.16,2.04,0.0,0.0,0.0,0.0,2.06,0.0,0.0,0.0,0.0,0.0,0.0,0.0,0.0,0.0,0.0,0.0,0.0,0.0,0.0,0.0,226.0,90.0,deaerated synthetic sea water,0.546,7.2,Potentiodynamic Polarization,0.17,This one received a final heat treatment of 1h at 1049C followed by water quenching comepared to the one above,Not Available,Not Available,1
73.48,21.53,1.44,1.75,0.0,0.0,0.34,0.0,1.37,0.09,0.0,0.0,0.0,0.0,0.0,0.0,0.0,0.0,0.0,0.0,0.0,0.0,0.0,0.0,194.0,90.0,deaerated synthetic sea water,0.546,7.2,Potentiodynamic Polarization,0.17,This one received a final heat treatment of 1h at 1049C followed by water quenching comepared to the one above,Not Available,Not Available,1
73.37,21.49,1.84,1.75,0.0,0.0,0.34,0.0,0.0,0.09,0.0,0.0,0.0,1.12,0.0,0.0,0.0,0.0,0.0,0.0,0.0,0.0,0.0,0.0,284.0,90.0,deaerated synthetic sea water,0.546,7.2,Potentiodynamic Polarization,0.17,This one received a final heat treatment of 1h at 1049C followed by water quenching comepared to the one above,Not Available,Not Available,1
72.73,21.48,1.43,3.0,0.0,0.0,0.0,0.0,1.36,0.0,0.0,0.0,0.0,0.0,0.0,0.0,0.0,0.0,0.0,0.0,0.0,0.0,0.0,0.0,306.0,90.0,deaerated synthetic sea water,0.546,7.2,Potentiodynamic Polarization,0.17,This one received a final heat treatment of 1h at 1049C followed by water quenching comepared to the one above,Not Available,Not Available,1
73.1,19.69,2.14,3.02,0.0,0.0,0.0,0.0,2.05,0.0,0.0,0.0,0.0,0.0,0.0,0.0,0.0,0.0,0.0,0.0,0.0,0.0,0.0,0.0,230.0,90.0,deaerated synthetic sea water,0.546,7.2,Potentiodynamic Polarization,0.17,This one received a final heat treatment of 1h at 1049C followed by water quenching comepared to the one above,Not Available,Not Available,1
72.65,21.51,1.43,2.62,0.0,0.0,0.34,0.0,1.36,0.09,0.0,0.0,0.0,0.0,0.0,0.0,0.0,0.0,0.0,0.0,0.0,0.0,0.0,0.0,225.0,90.0,deaerated synthetic sea water,0.546,7.2,Potentiodynamic Polarization,0.17,This one received a final heat treatment of 1h at 1049C followed by water quenching comepared to the one above,Not Available,Not Available,1
73.02,19.7,2.15,2.64,0.0,0.0,0.34,0.0,2.06,0.09,0.0,0.0,0.0,0.0,0.0,0.0,0.0,0.0,0.0,0.0,0.0,0.0,0.0,0.0,240.0,90.0,deaerated synthetic sea water,0.546,7.2,Potentiodynamic Polarization,0.17,This one received a final heat treatment of 1h at 1049C followed by water quenching comepared to the one above,Not Available,Not Available,1
71.93,19.74,2.14,3.5,0.0,0.0,0.51,0.0,2.05,0.13,0.0,0.0,0.0,0.0,0.0,0.0,0.0,0.0,0.0,0.0,0.0,0.0,0.0,0.0,342.0,90.0,deaerated synthetic sea water,0.546,7.2,Potentiodynamic Polarization,0.17,This one received a final heat treatment of 1h at 1049C followed by water quenching comepared to the one above,Not Available,Not Available,1
70.97,19.73,2.13,4.7,0.0,0.0,0.34,0.0,2.04,0.09,0.0,0.0,0.0,0.0,0.0,0.0,0.0,0.0,0.0,0.0,0.0,0.0,0.0,0.0,310.0,90.0,deaerated synthetic sea water,0.546,7.2,Potentiodynamic Polarization,0.17,This one received a final heat treatment of 1h at 1049C followed by water quenching comepared to the one above,Not Available,Not Available,1
73.26,24.32,0.72,1.02,0.0,0.0,0.0,0.0,0.68,0.0,0.0,0.0,0.0,0.0,0.0,0.0,0.0,0.0,0.0,0.0,0.0,0.0,0.0,0.0,145.0,90.0,deaerated synthetic sea water,0.546,7.2,Scratch,0.42598915662650605,This one received a final heat treatment of 1h at 1049C followed by water quenching comepared to the one above,Not Available,Not Available,1
73.63,22.53,1.45,1.02,0.0,0.0,0.0,0.0,1.37,0.0,0.0,0.0,0.0,0.0,0.0,0.0,0.0,0.0,0.0,0.0,0.0,0.0,0.0,0.0,108.0,90.0,deaerated synthetic sea water,0.546,7.2,Scratch,0.42598915662650605,This one received a final heat treatment of 1h at 1049C followed by water quenching comepared to the one above,Not Available,Not Available,1
74.0,20.73,2.17,1.03,0.0,0.0,0.0,0.0,2.07,0.0,0.0,0.0,0.0,0.0,0.0,0.0,0.0,0.0,0.0,0.0,0.0,0.0,0.0,0.0,178.0,90.0,deaerated synthetic sea water,0.546,7.2,Scratch,0.42598915662650605,This one received a final heat treatment of 1h at 1049C followed by water quenching comepared to the one above,Not Available,Not Available,1
73.49,22.56,1.44,0.71,0.0,0.0,0.34,0.0,1.37,0.09,0.0,0.0,0.0,0.0,0.0,0.0,0.0,0.0,0.0,0.0,0.0,0.0,0.0,0.0,186.0,90.0,deaerated synthetic sea water,0.546,7.2,Scratch,0.42598915662650605,This one received a final heat treatment of 1h at 1049C followed by water quenching comepared to the one above,Not Available,Not Available,1
73.38,22.52,1.85,0.7,0.0,0.0,0.34,0.0,0.0,0.08,0.0,0.0,0.0,1.13,0.0,0.0,0.0,0.0,0.0,0.0,0.0,0.0,0.0,0.0,98.0,90.0,deaerated synthetic sea water,0.546,7.2,Scratch,0.42598915662650605,This one received a final heat treatment of 1h at 1049C followed by water quenching comepared to the one above,Not Available,Not Available,1
73.3,23.29,0.71,2.02,0.0,0.0,0.0,0.0,0.68,0.0,0.0,0.0,0.0,0.0,0.0,0.0,0.0,0.0,0.0,0.0,0.0,0.0,0.0,0.0,170.0,90.0,deaerated synthetic sea water,0.546,7.2,Scratch,0.42598915662650605,This one received a final heat treatment of 1h at 1049C followed by water quenching comepared to the one above,Not Available,Not Available,1
73.66,21.51,1.44,2.03,0.0,0.0,0.0,0.0,1.36,0.0,0.0,0.0,0.0,0.0,0.0,0.0,0.0,0.0,0.0,0.0,0.0,0.0,0.0,0.0,232.0,90.0,deaerated synthetic sea water,0.546,7.2,Scratch,0.42598915662650605,This one received a final heat treatment of 1h at 1049C followed by water quenching comepared to the one above,Not Available,Not Available,1
74.03,19.71,2.16,2.04,0.0,0.0,0.0,0.0,2.06,0.0,0.0,0.0,0.0,0.0,0.0,0.0,0.0,0.0,0.0,0.0,0.0,0.0,0.0,0.0,215.0,90.0,deaerated synthetic sea water,0.546,7.2,Scratch,0.42598915662650605,This one received a final heat treatment of 1h at 1049C followed by water quenching comepared to the one above,Not Available,Not Available,1
73.48,21.53,1.44,1.75,0.0,0.0,0.34,0.0,1.37,0.09,0.0,0.0,0.0,0.0,0.0,0.0,0.0,0.0,0.0,0.0,0.0,0.0,0.0,0.0,192.0,90.0,deaerated synthetic sea water,0.546,7.2,Scratch,0.42598915662650605,This one received a final heat treatment of 1h at 1049C followed by water quenching comepared to the one above,Not Available,Not Available,1
73.37,21.49,1.84,1.75,0.0,0.0,0.34,0.0,0.0,0.09,0.0,0.0,0.0,1.12,0.0,0.0,0.0,0.0,0.0,0.0,0.0,0.0,0.0,0.0,165.0,90.0,deaerated synthetic sea water,0.546,7.2,Scratch,0.42598915662650605,This one received a final heat treatment of 1h at 1049C followed by water quenching comepared to the one above,Not Available,Not Available,1
72.73,21.48,1.43,3.0,0.0,0.0,0.0,0.0,1.36,0.0,0.0,0.0,0.0,0.0,0.0,0.0,0.0,0.0,0.0,0.0,0.0,0.0,0.0,0.0,272.0,90.0,deaerated synthetic sea water,0.546,7.2,Scratch,0.42598915662650605,This one received a final heat treatment of 1h at 1049C followed by water quenching comepared to the one above,Not Available,Not Available,1
73.1,19.69,2.14,3.02,0.0,0.0,0.0,0.0,2.05,0.0,0.0,0.0,0.0,0.0,0.0,0.0,0.0,0.0,0.0,0.0,0.0,0.0,0.0,0.0,222.0,90.0,deaerated synthetic sea water,0.546,7.2,Scratch,0.42598915662650605,This one received a final heat treatment of 1h at 1049C followed by water quenching comepared to the one above,Not Available,Not Available,1
72.65,21.51,1.43,2.62,0.0,0.0,0.34,0.0,1.36,0.09,0.0,0.0,0.0,0.0,0.0,0.0,0.0,0.0,0.0,0.0,0.0,0.0,0.0,0.0,174.0,90.0,deaerated synthetic sea water,0.546,7.2,Scratch,0.42598915662650605,This one received a final heat treatment of 1h at 1049C followed by water quenching comepared to the one above,Not Available,Not Available,1
73.02,19.7,2.15,2.64,0.0,0.0,0.34,0.0,2.06,0.09,0.0,0.0,0.0,0.0,0.0,0.0,0.0,0.0,0.0,0.0,0.0,0.0,0.0,0.0,235.0,90.0,deaerated synthetic sea water,0.546,7.2,Scratch,0.42598915662650605,This one received a final heat treatment of 1h at 1049C followed by water quenching comepared to the one above,Not Available,Not Available,1
71.93,19.74,2.14,3.5,0.0,0.0,0.51,0.0,2.05,0.13,0.0,0.0,0.0,0.0,0.0,0.0,0.0,0.0,0.0,0.0,0.0,0.0,0.0,0.0,268.0,90.0,deaerated synthetic sea water,0.546,7.2,Scratch,0.42598915662650605,This one received a final heat treatment of 1h at 1049C followed by water quenching comepared to the one above,Not Available,Not Available,1
70.97,19.73,2.13,4.7,0.0,0.0,0.34,0.0,2.04,0.09,0.0,0.0,0.0,0.0,0.0,0.0,0.0,0.0,0.0,0.0,0.0,0.0,0.0,0.0,298.0,90.0,deaerated synthetic sea water,0.546,7.2,Scratch,0.42598915662650605,This one received a final heat treatment of 1h at 1049C followed by water quenching comepared to the one above,Not Available,Not Available,1
81.23,16.45,0.11,1.97,0.0,0.05,0.0,0.03,0.13,0.03,0.0,0.0,0.0,0.0,0.0,0.0,0.0,0.0,0.0,0.0,0.0,0.0,0.0,0.0,300.0,45.0,1M NaCl,1.0,7.0,"Potentiodynamic Polarization. The electrodes for the potentiodynamic studies were mounted in epoxy plastic with a single exposed surface parallel to the rolling plane. Electrical contact was made by soft-soldering a nickel wire to the back of the electrode. Contact between the solder or lead wire and the electrolyte was excluded by the plastic and glass tube. The 0.5 by 0.6 cm exposed surface was polished by using standard metallographic techniques, finishing with a distilled water slurry of 0.3 mu alumina. The edges of the electrode were masked with clear Glyptal varnish to prevent crevice corrosion. The coupons for the exposure tests, 2.5 by 2.5 by 0.3 cm, were surface ground and then polished through No. 600 wet silicon carbide paper. They were solvent degreased and rinsed in methanol before exposure.",0.56,815C annealed then water quenched,Not Available,Data was extracted fromTable VI,1
81.23,16.45,0.11,1.97,0.0,0.05,0.0,0.03,0.13,0.03,0.0,0.0,0.0,0.0,0.0,0.0,0.0,0.0,0.0,0.0,0.0,0.0,0.0,0.0,300.0,45.0,1M NaCl,1.0,7.0,"Potentiodynamic Polarization. The electrodes for the potentiodynamic studies were mounted in epoxy plastic with a single exposed surface parallel to the rolling plane. Electrical contact was made by soft-soldering a nickel wire to the back of the electrode. Contact between the solder or lead wire and the electrolyte was excluded by the plastic and glass tube. The 0.5 by 0.6 cm exposed surface was polished by using standard metallographic techniques, finishing with a distilled water slurry of 0.3 mu alumina. The edges of the electrode were masked with clear Glyptal varnish to prevent crevice corrosion. The coupons for the exposure tests, 2.5 by 2.5 by 0.3 cm, were surface ground and then polished through No. 600 wet silicon carbide paper. They were solvent degreased and rinsed in methanol before exposure.",0.56,925C annealed then water quenched,Not Available,Data was extracted fromTable VI,1
81.23,16.45,0.11,1.97,0.0,0.05,0.0,0.03,0.13,0.03,0.0,0.0,0.0,0.0,0.0,0.0,0.0,0.0,0.0,0.0,0.0,0.0,0.0,0.0,540.0,45.0,1M NaCl,1.0,7.0,"Potentiodynamic Polarization. The electrodes for the potentiodynamic studies were mounted in epoxy plastic with a single exposed surface parallel to the rolling plane. Electrical contact was made by soft-soldering a nickel wire to the back of the electrode. Contact between the solder or lead wire and the electrolyte was excluded by the plastic and glass tube. The 0.5 by 0.6 cm exposed surface was polished by using standard metallographic techniques, finishing with a distilled water slurry of 0.3 mu alumina. The edges of the electrode were masked with clear Glyptal varnish to prevent crevice corrosion. The coupons for the exposure tests, 2.5 by 2.5 by 0.3 cm, were surface ground and then polished through No. 600 wet silicon carbide paper. They were solvent degreased and rinsed in methanol before exposure.",0.56,1035C annealed then water quenched,Not Available,Data was extracted fromTable VI,1
74.17,17.0,8.3,0.19,0.0,0.05,0.0,0.11,0.0,0.0,0.19,0.0,0.0,0.0,0.0,0.0,0.0,0.0,0.0,0.0,0.0,0.0,0.0,0.0,63.0,70.0,0.6M NaCl,0.6,7.0,"Potentiodynamic Polarization, Potentiodynamic
polarization commenced at the free-corrosion potential
after the sample had been immersed in the solution for 30 minutes",0.17,Not Available,Not Available,"UNS S30100, Test solutions were deaerated by nitrogen",1
69.94,17.2,10.5,2.0,0.0,0.05,0.0,0.06,0.0,0.0,0.25,0.0,0.0,0.0,0.0,0.0,0.0,0.0,0.0,0.0,0.0,0.0,0.0,0.0,168.0,70.0,0.6M NaCl,0.6,7.0,"Potentiodynamic Polarization, Potentiodynamic
polarization commenced at the free-corrosion potential
after the sample had been immersed in the solution for 30 minutes",0.17,Not Available,Not Available,"UNS S31600, Test solutions were deaerated by nitrogen",1
48.98,20.0,25.0,4.5,0.0,0.0,0.0,0.03,0.0,0.0,1.5,0.0,0.0,0.0,0.0,0.0,0.0,0.0,0.0,0.0,0.0,0.0,0.0,0.0,620.0,70.0,0.6M NaCl,0.6,7.0,"Potentiodynamic Polarization, Potentiodynamic
polarization commenced at the free-corrosion potential
after the sample had been immersed in the solution for 30 minutes",0.17,Not Available,Not Available,"UNS N08904, Test solutions were deaerated by nitrogen",1
54.97,20.0,18.0,6.1,0.0,0.21,0.0,0.02,0.0,0.0,0.7,0.0,0.0,0.0,0.0,0.0,0.0,0.0,0.0,0.0,0.0,0.0,0.0,0.0,1028.0,70.0,0.6M NaCl,0.6,7.0,"Potentiodynamic Polarization, Potentiodynamic
polarization commenced at the free-corrosion potential
after the sample had been immersed in the solution for 30 minutes",0.17,Not Available,Not Available,"UNS S31254 Heat 2, Test solutions were deaerated by nitrogen, Two heats of
UNS S31254 materials were tested because Heat 1 material was
found to contain a significant quantity of titanium-rich inclusions,
and was thus metallographically less clean than Heat 2 material. Nominal values for all in composition.",1
74.17,17.0,8.3,0.19,0.0,0.05,0.0,0.11,0.0,0.0,0.19,0.0,0.0,0.0,0.0,0.0,0.0,0.0,0.0,0.0,0.0,0.0,0.0,0.0,273.0,70.0,0.6M NaBr,0.0,7.0,"Potentiodynamic Polarization, Potentiodynamic
polarization commenced at the free-corrosion potential
after the sample had been immersed in the solution for 30 minutes",0.17,Not Available,Not Available,"UNS S30100, Test solutions were deaerated by nitrogen",1
69.94,17.2,10.5,2.0,0.0,0.05,0.0,0.06,0.0,0.0,0.25,0.0,0.0,0.0,0.0,0.0,0.0,0.0,0.0,0.0,0.0,0.0,0.0,0.0,330.0,70.0,0.6M NaBr,0.0,7.0,"Potentiodynamic Polarization, Potentiodynamic
polarization commenced at the free-corrosion potential
after the sample had been immersed in the solution for 30 minutes",0.17,Not Available,Not Available,"UNS S31600, Test solutions were deaerated by nitrogen",1
48.98,20.0,25.0,4.5,0.0,0.0,0.0,0.03,0.0,0.0,1.5,0.0,0.0,0.0,0.0,0.0,0.0,0.0,0.0,0.0,0.0,0.0,0.0,0.0,476.0,70.0,0.6M NaBr,0.0,7.0,"Potentiodynamic Polarization, Potentiodynamic
polarization commenced at the free-corrosion potential
after the sample had been immersed in the solution for 30 minutes",0.17,Not Available,Not Available,"UNS N08904, Test solutions were deaerated by nitrogen",1
54.97,20.0,18.0,6.1,0.0,0.21,0.0,0.02,0.0,0.0,0.7,0.0,0.0,0.0,0.0,0.0,0.0,0.0,0.0,0.0,0.0,0.0,0.0,0.0,620.0,70.0,0.6M NaBr,0.0,7.0,"Potentiodynamic Polarization, Potentiodynamic
polarization commenced at the free-corrosion potential
after the sample had been immersed in the solution for 30 minutes",0.17,Not Available,Not Available,"UNS S31254 Heat 2, Test solutions were deaerated by nitrogen, Two heats of
UNS S31254 materials were tested because Heat 1 material was
found to contain a significant quantity of titanium-rich inclusions,
and was thus metallographically less clean than Heat 2 material. Nominal values for all in composition.",1
100.0,0.0,0.0,0.0,0.0,0.0,0.0,0.0,0.0,0.0,0.0,0.0,0.0,0.0,0.0,0.0,0.0,0.0,0.0,0.0,0.0,0.0,0.0,0.0,-661.26,43.45804676753783,1.0M NaCl PH=3,1.0,3.0,"Potentiodynamic Polarization - test electrodes were made from 0.25 mm wire looped to a diameter of
25 mm. Test solutions were prepared from reagent grade chemicals and
distilled water and the pH value was adjusted using H2SO4 or NaOH as required. The oxygen content of
the test solutions was reduced to a negligible value by bubbling nitrogen through them for a period of 24 h.
All electrochemical measurements were carried out in conventional setup, purged
with nitrogen during each experiment",1.0,Not Available,Not Available,"test electrodes were made from 0.25 mm wire looped to a diameter of 25 mm. Test solutions were prepared from reagent grade chemicals and distilled water and the pH value was adjusted using H2SO4 or NaOH as required. The oxygen content of the test solutions was reduced to a negligible value by bubbling nitrogen through them for a period of 24 h. All electrochemical measurements were carried out in conventional setup, purged with nitrogen during each experiment.",4
100.0,0.0,0.0,0.0,0.0,0.0,0.0,0.0,0.0,0.0,0.0,0.0,0.0,0.0,0.0,0.0,0.0,0.0,0.0,0.0,0.0,0.0,0.0,0.0,-526.29,43.45804676753783,1.0M NaCl PH=4,1.0,4.0,"Potentiodynamic Polarization - test electrodes were made from 0.25 mm wire looped to a diameter of
25 mm. Test solutions were prepared from reagent grade chemicals and
distilled water and the pH value was adjusted using H2SO4 or NaOH as required. The oxygen content of
the test solutions was reduced to a negligible value by bubbling nitrogen through them for a period of 24 h.
All electrochemical measurements were carried out in conventional setup, purged
with nitrogen during each experiment",1.0,Not Available,Not Available,"test electrodes were made from 0.25 mm wire looped to a diameter of 25 mm. Test solutions were prepared from reagent grade chemicals and distilled water and the pH value was adjusted using H2SO4 or NaOH as required. The oxygen content of the test solutions was reduced to a negligible value by bubbling nitrogen through them for a period of 24 h. All electrochemical measurements were carried out in conventional setup, purged with nitrogen during each experiment.",4
100.0,0.0,0.0,0.0,0.0,0.0,0.0,0.0,0.0,0.0,0.0,0.0,0.0,0.0,0.0,0.0,0.0,0.0,0.0,0.0,0.0,0.0,0.0,0.0,-472.07,43.45804676753783,1.0M NaCl PH=5,1.0,5.0,"Potentiodynamic Polarization - test electrodes were made from 0.25 mm wire looped to a diameter of
25 mm. Test solutions were prepared from reagent grade chemicals and
distilled water and the pH value was adjusted using H2SO4 or NaOH as required. The oxygen content of
the test solutions was reduced to a negligible value by bubbling nitrogen through them for a period of 24 h.
All electrochemical measurements were carried out in conventional setup, purged
with nitrogen during each experiment",1.0,Not Available,Not Available,"test electrodes were made from 0.25 mm wire looped to a diameter of 25 mm. Test solutions were prepared from reagent grade chemicals and distilled water and the pH value was adjusted using H2SO4 or NaOH as required. The oxygen content of the test solutions was reduced to a negligible value by bubbling nitrogen through them for a period of 24 h. All electrochemical measurements were carried out in conventional setup, purged with nitrogen during each experiment.",4
100.0,0.0,0.0,0.0,0.0,0.0,0.0,0.0,0.0,0.0,0.0,0.0,0.0,0.0,0.0,0.0,0.0,0.0,0.0,0.0,0.0,0.0,0.0,0.0,-458.98,43.45804676753783,1.0M NaCl PH=7,1.0,7.0,"Potentiodynamic Polarization - test electrodes were made from 0.25 mm wire looped to a diameter of
25 mm. Test solutions were prepared from reagent grade chemicals and
distilled water and the pH value was adjusted using H2SO4 or NaOH as required. The oxygen content of
the test solutions was reduced to a negligible value by bubbling nitrogen through them for a period of 24 h.
All electrochemical measurements were carried out in conventional setup, purged
with nitrogen during each experiment",1.0,Not Available,Not Available,"test electrodes were made from 0.25 mm wire looped to a diameter of 25 mm. Test solutions were prepared from reagent grade chemicals and distilled water and the pH value was adjusted using H2SO4 or NaOH as required. The oxygen content of the test solutions was reduced to a negligible value by bubbling nitrogen through them for a period of 24 h. All electrochemical measurements were carried out in conventional setup, purged with nitrogen during each experiment.",4
100.0,0.0,0.0,0.0,0.0,0.0,0.0,0.0,0.0,0.0,0.0,0.0,0.0,0.0,0.0,0.0,0.0,0.0,0.0,0.0,0.0,0.0,0.0,0.0,-460.67,43.45804676753783,1.0M NaCl PH=9,1.0,9.0,"Potentiodynamic Polarization - test electrodes were made from 0.25 mm wire looped to a diameter of
25 mm. Test solutions were prepared from reagent grade chemicals and
distilled water and the pH value was adjusted using H2SO4 or NaOH as required. The oxygen content of
the test solutions was reduced to a negligible value by bubbling nitrogen through them for a period of 24 h.
All electrochemical measurements were carried out in conventional setup, purged
with nitrogen during each experiment",1.0,Not Available,Not Available,"test electrodes were made from 0.25 mm wire looped to a diameter of 25 mm. Test solutions were prepared from reagent grade chemicals and distilled water and the pH value was adjusted using H2SO4 or NaOH as required. The oxygen content of the test solutions was reduced to a negligible value by bubbling nitrogen through them for a period of 24 h. All electrochemical measurements were carried out in conventional setup, purged with nitrogen during each experiment.",4
100.0,0.0,0.0,0.0,0.0,0.0,0.0,0.0,0.0,0.0,0.0,0.0,0.0,0.0,0.0,0.0,0.0,0.0,0.0,0.0,0.0,0.0,0.0,0.0,-701.63,43.45804676753783,1.0M NaBr PH=3,0.0,3.0,"Potentiodynamic Polarization - test electrodes were made from 0.25 mm wire looped to a diameter of
25 mm. Test solutions were prepared from reagent grade chemicals and
distilled water and the pH value was adjusted using H2SO4 or NaOH as required. The oxygen content of
the test solutions was reduced to a negligible value by bubbling nitrogen through them for a period of 24 h.
All electrochemical measurements were carried out in conventional setup, purged
with nitrogen during each experiment",1.0,Not Available,Not Available,"test electrodes were made from 0.25 mm wire looped to a diameter of 25 mm. Test solutions were prepared from reagent grade chemicals and distilled water and the pH value was adjusted using H2SO4 or NaOH as required. The oxygen content of the test solutions was reduced to a negligible value by bubbling nitrogen through them for a period of 24 h. All electrochemical measurements were carried out in conventional setup, purged with nitrogen during each experiment.",4
100.0,0.0,0.0,0.0,0.0,0.0,0.0,0.0,0.0,0.0,0.0,0.0,0.0,0.0,0.0,0.0,0.0,0.0,0.0,0.0,0.0,0.0,0.0,0.0,-427.19,43.45804676753783,1.0M NaBr PH=4,0.0,4.0,"Potentiodynamic Polarization - test electrodes were made from 0.25 mm wire looped to a diameter of
25 mm. Test solutions were prepared from reagent grade chemicals and
distilled water and the pH value was adjusted using H2SO4 or NaOH as required. The oxygen content of
the test solutions was reduced to a negligible value by bubbling nitrogen through them for a period of 24 h.
All electrochemical measurements were carried out in conventional setup, purged
with nitrogen during each experiment",1.0,Not Available,Not Available,"test electrodes were made from 0.25 mm wire looped to a diameter of 25 mm. Test solutions were prepared from reagent grade chemicals and distilled water and the pH value was adjusted using H2SO4 or NaOH as required. The oxygen content of the test solutions was reduced to a negligible value by bubbling nitrogen through them for a period of 24 h. All electrochemical measurements were carried out in conventional setup, purged with nitrogen during each experiment.",4
100.0,0.0,0.0,0.0,0.0,0.0,0.0,0.0,0.0,0.0,0.0,0.0,0.0,0.0,0.0,0.0,0.0,0.0,0.0,0.0,0.0,0.0,0.0,0.0,-405.98,43.45804676753783,1.0M NaBr PH=5,0.0,5.0,"Potentiodynamic Polarization - test electrodes were made from 0.25 mm wire looped to a diameter of
25 mm. Test solutions were prepared from reagent grade chemicals and
distilled water and the pH value was adjusted using H2SO4 or NaOH as required. The oxygen content of
the test solutions was reduced to a negligible value by bubbling nitrogen through them for a period of 24 h.
All electrochemical measurements were carried out in conventional setup, purged
with nitrogen during each experiment",1.0,Not Available,Not Available,"test electrodes were made from 0.25 mm wire looped to a diameter of 25 mm. Test solutions were prepared from reagent grade chemicals and distilled water and the pH value was adjusted using H2SO4 or NaOH as required. The oxygen content of the test solutions was reduced to a negligible value by bubbling nitrogen through them for a period of 24 h. All electrochemical measurements were carried out in conventional setup, purged with nitrogen during each experiment.",4
100.0,0.0,0.0,0.0,0.0,0.0,0.0,0.0,0.0,0.0,0.0,0.0,0.0,0.0,0.0,0.0,0.0,0.0,0.0,0.0,0.0,0.0,0.0,0.0,-396.6,43.45804676753783,1.0M NaBr PH=7,0.0,7.0,"Potentiodynamic Polarization - test electrodes were made from 0.25 mm wire looped to a diameter of
25 mm. Test solutions were prepared from reagent grade chemicals and
distilled water and the pH value was adjusted using H2SO4 or NaOH as required. The oxygen content of
the test solutions was reduced to a negligible value by bubbling nitrogen through them for a period of 24 h.
All electrochemical measurements were carried out in conventional setup, purged
with nitrogen during each experiment",1.0,Not Available,Not Available,"test electrodes were made from 0.25 mm wire looped to a diameter of 25 mm. Test solutions were prepared from reagent grade chemicals and distilled water and the pH value was adjusted using H2SO4 or NaOH as required. The oxygen content of the test solutions was reduced to a negligible value by bubbling nitrogen through them for a period of 24 h. All electrochemical measurements were carried out in conventional setup, purged with nitrogen during each experiment.",4
100.0,0.0,0.0,0.0,0.0,0.0,0.0,0.0,0.0,0.0,0.0,0.0,0.0,0.0,0.0,0.0,0.0,0.0,0.0,0.0,0.0,0.0,0.0,0.0,-361.57,43.45804676753783,1.0M NaBr PH=9,0.0,9.0,"Potentiodynamic Polarization - test electrodes were made from 0.25 mm wire looped to a diameter of
25 mm. Test solutions were prepared from reagent grade chemicals and
distilled water and the pH value was adjusted using H2SO4 or NaOH as required. The oxygen content of
the test solutions was reduced to a negligible value by bubbling nitrogen through them for a period of 24 h.
All electrochemical measurements were carried out in conventional setup, purged
with nitrogen during each experiment",1.0,Not Available,Not Available,"test electrodes were made from 0.25 mm wire looped to a diameter of 25 mm. Test solutions were prepared from reagent grade chemicals and distilled water and the pH value was adjusted using H2SO4 or NaOH as required. The oxygen content of the test solutions was reduced to a negligible value by bubbling nitrogen through them for a period of 24 h. All electrochemical measurements were carried out in conventional setup, purged with nitrogen during each experiment.",4
0.0,0.0,100.0,0.0,0.0,0.0,0.0,0.0,0.0,0.0,0.0,0.0,0.0,0.0,0.0,0.0,0.0,0.0,0.0,0.0,0.0,0.0,0.0,0.0,-272.26,43.45804676753783,1.0M NaCl PH=3,1.0,3.0,"Potentiodynamic Polarization - test electrodes were made from 0.25 mm wire looped to a diameter of
25 mm. Test solutions were prepared from reagent grade chemicals and
distilled water and the pH value was adjusted using H2SO4 or NaOH as required. The oxygen content of
the test solutions was reduced to a negligible value by bubbling nitrogen through them for a period of 24 h.
All electrochemical measurements were carried out in conventional setup, purged
with nitrogen during each experiment",1.0,Not Available,Not Available,"test electrodes were made from 0.25 mm wire looped to a diameter of 25 mm. Test solutions were prepared from reagent grade chemicals and distilled water and the pH value was adjusted using H2SO4 or NaOH as required. The oxygen content of the test solutions was reduced to a negligible value by bubbling nitrogen through them for a period of 24 h. All electrochemical measurements were carried out in conventional setup, purged with nitrogen during each experiment.",4
0.0,0.0,100.0,0.0,0.0,0.0,0.0,0.0,0.0,0.0,0.0,0.0,0.0,0.0,0.0,0.0,0.0,0.0,0.0,0.0,0.0,0.0,0.0,0.0,-140.94,43.45804676753783,1.0M NaCl PH=4,1.0,4.0,"Potentiodynamic Polarization - test electrodes were made from 0.25 mm wire looped to a diameter of
25 mm. Test solutions were prepared from reagent grade chemicals and
distilled water and the pH value was adjusted using H2SO4 or NaOH as required. The oxygen content of
the test solutions was reduced to a negligible value by bubbling nitrogen through them for a period of 24 h.
All electrochemical measurements were carried out in conventional setup, purged
with nitrogen during each experiment",1.0,Not Available,Not Available,"test electrodes were made from 0.25 mm wire looped to a diameter of 25 mm. Test solutions were prepared from reagent grade chemicals and distilled water and the pH value was adjusted using H2SO4 or NaOH as required. The oxygen content of the test solutions was reduced to a negligible value by bubbling nitrogen through them for a period of 24 h. All electrochemical measurements were carried out in conventional setup, purged with nitrogen during each experiment.",4
0.0,0.0,100.0,0.0,0.0,0.0,0.0,0.0,0.0,0.0,0.0,0.0,0.0,0.0,0.0,0.0,0.0,0.0,0.0,0.0,0.0,0.0,0.0,0.0,-145.43,43.45804676753783,1.0M NaCl PH=5,1.0,5.0,"Potentiodynamic Polarization - test electrodes were made from 0.25 mm wire looped to a diameter of
25 mm. Test solutions were prepared from reagent grade chemicals and
distilled water and the pH value was adjusted using H2SO4 or NaOH as required. The oxygen content of
the test solutions was reduced to a negligible value by bubbling nitrogen through them for a period of 24 h.
All electrochemical measurements were carried out in conventional setup, purged
with nitrogen during each experiment",1.0,Not Available,Not Available,"test electrodes were made from 0.25 mm wire looped to a diameter of 25 mm. Test solutions were prepared from reagent grade chemicals and distilled water and the pH value was adjusted using H2SO4 or NaOH as required. The oxygen content of the test solutions was reduced to a negligible value by bubbling nitrogen through them for a period of 24 h. All electrochemical measurements were carried out in conventional setup, purged with nitrogen during each experiment.",4
0.0,0.0,100.0,0.0,0.0,0.0,0.0,0.0,0.0,0.0,0.0,0.0,0.0,0.0,0.0,0.0,0.0,0.0,0.0,0.0,0.0,0.0,0.0,0.0,-47.98,43.45804676753783,1.0M NaCl PH=7,1.0,7.0,"Potentiodynamic Polarization - test electrodes were made from 0.25 mm wire looped to a diameter of
25 mm. Test solutions were prepared from reagent grade chemicals and
distilled water and the pH value was adjusted using H2SO4 or NaOH as required. The oxygen content of
the test solutions was reduced to a negligible value by bubbling nitrogen through them for a period of 24 h.
All electrochemical measurements were carried out in conventional setup, purged
with nitrogen during each experiment",1.0,Not Available,Not Available,"test electrodes were made from 0.25 mm wire looped to a diameter of 25 mm. Test solutions were prepared from reagent grade chemicals and distilled water and the pH value was adjusted using H2SO4 or NaOH as required. The oxygen content of the test solutions was reduced to a negligible value by bubbling nitrogen through them for a period of 24 h. All electrochemical measurements were carried out in conventional setup, purged with nitrogen during each experiment.",4
0.0,0.0,100.0,0.0,0.0,0.0,0.0,0.0,0.0,0.0,0.0,0.0,0.0,0.0,0.0,0.0,0.0,0.0,0.0,0.0,0.0,0.0,0.0,0.0,-9.26,43.45804676753783,1.0M NaCl PH=9,1.0,9.0,"Potentiodynamic Polarization - test electrodes were made from 0.25 mm wire looped to a diameter of
25 mm. Test solutions were prepared from reagent grade chemicals and
distilled water and the pH value was adjusted using H2SO4 or NaOH as required. The oxygen content of
the test solutions was reduced to a negligible value by bubbling nitrogen through them for a period of 24 h.
All electrochemical measurements were carried out in conventional setup, purged
with nitrogen during each experiment",1.0,Not Available,Not Available,"test electrodes were made from 0.25 mm wire looped to a diameter of 25 mm. Test solutions were prepared from reagent grade chemicals and distilled water and the pH value was adjusted using H2SO4 or NaOH as required. The oxygen content of the test solutions was reduced to a negligible value by bubbling nitrogen through them for a period of 24 h. All electrochemical measurements were carried out in conventional setup, purged with nitrogen during each experiment.",4
0.0,0.0,100.0,0.0,0.0,0.0,0.0,0.0,0.0,0.0,0.0,0.0,0.0,0.0,0.0,0.0,0.0,0.0,0.0,0.0,0.0,0.0,0.0,0.0,-231.91,43.45804676753783,1.0M NaBr PH=3,0.0,3.0,"Potentiodynamic Polarization - test electrodes were made from 0.25 mm wire looped to a diameter of
25 mm. Test solutions were prepared from reagent grade chemicals and
distilled water and the pH value was adjusted using H2SO4 or NaOH as required. The oxygen content of
the test solutions was reduced to a negligible value by bubbling nitrogen through them for a period of 24 h.
All electrochemical measurements were carried out in conventional setup, purged
with nitrogen during each experiment",1.0,Not Available,Not Available,"test electrodes were made from 0.25 mm wire looped to a diameter of 25 mm. Test solutions were prepared from reagent grade chemicals and distilled water and the pH value was adjusted using H2SO4 or NaOH as required. The oxygen content of the test solutions was reduced to a negligible value by bubbling nitrogen through them for a period of 24 h. All electrochemical measurements were carried out in conventional setup, purged with nitrogen during each experiment.",4
0.0,0.0,100.0,0.0,0.0,0.0,0.0,0.0,0.0,0.0,0.0,0.0,0.0,0.0,0.0,0.0,0.0,0.0,0.0,0.0,0.0,0.0,0.0,0.0,-100.57,43.45804676753783,1.0M NaBr PH=4,0.0,4.0,"Potentiodynamic Polarization - test electrodes were made from 0.25 mm wire looped to a diameter of
25 mm. Test solutions were prepared from reagent grade chemicals and
distilled water and the pH value was adjusted using H2SO4 or NaOH as required. The oxygen content of
the test solutions was reduced to a negligible value by bubbling nitrogen through them for a period of 24 h.
All electrochemical measurements were carried out in conventional setup, purged
with nitrogen during each experiment",1.0,Not Available,Not Available,"test electrodes were made from 0.25 mm wire looped to a diameter of 25 mm. Test solutions were prepared from reagent grade chemicals and distilled water and the pH value was adjusted using H2SO4 or NaOH as required. The oxygen content of the test solutions was reduced to a negligible value by bubbling nitrogen through them for a period of 24 h. All electrochemical measurements were carried out in conventional setup, purged with nitrogen during each experiment.",4
0.0,0.0,100.0,0.0,0.0,0.0,0.0,0.0,0.0,0.0,0.0,0.0,0.0,0.0,0.0,0.0,0.0,0.0,0.0,0.0,0.0,0.0,0.0,0.0,18.09,43.45804676753783,1.0M NaBr PH=7,0.0,7.0,"Potentiodynamic Polarization - test electrodes were made from 0.25 mm wire looped to a diameter of
25 mm. Test solutions were prepared from reagent grade chemicals and
distilled water and the pH value was adjusted using H2SO4 or NaOH as required. The oxygen content of
the test solutions was reduced to a negligible value by bubbling nitrogen through them for a period of 24 h.
All electrochemical measurements were carried out in conventional setup, purged
with nitrogen during each experiment",1.0,Not Available,Not Available,"test electrodes were made from 0.25 mm wire looped to a diameter of 25 mm. Test solutions were prepared from reagent grade chemicals and distilled water and the pH value was adjusted using H2SO4 or NaOH as required. The oxygen content of the test solutions was reduced to a negligible value by bubbling nitrogen through them for a period of 24 h. All electrochemical measurements were carried out in conventional setup, purged with nitrogen during each experiment.",4
0.0,0.0,100.0,0.0,0.0,0.0,0.0,0.0,0.0,0.0,0.0,0.0,0.0,0.0,0.0,0.0,0.0,0.0,0.0,0.0,0.0,0.0,0.0,0.0,86.15,43.45804676753783,1.0M NaBr PH=9,0.0,9.0,"Potentiodynamic Polarization - test electrodes were made from 0.25 mm wire looped to a diameter of
25 mm. Test solutions were prepared from reagent grade chemicals and
distilled water and the pH value was adjusted using H2SO4 or NaOH as required. The oxygen content of
the test solutions was reduced to a negligible value by bubbling nitrogen through them for a period of 24 h.
All electrochemical measurements were carried out in conventional setup, purged
with nitrogen during each experiment",1.0,Not Available,Not Available,"test electrodes were made from 0.25 mm wire looped to a diameter of 25 mm. Test solutions were prepared from reagent grade chemicals and distilled water and the pH value was adjusted using H2SO4 or NaOH as required. The oxygen content of the test solutions was reduced to a negligible value by bubbling nitrogen through them for a period of 24 h. All electrochemical measurements were carried out in conventional setup, purged with nitrogen during each experiment.",4
0.0,0.0,0.0,100.0,0.0,0.0,0.0,0.0,0.0,0.0,0.0,0.0,0.0,0.0,0.0,0.0,0.0,0.0,0.0,0.0,0.0,0.0,0.0,0.0,-22.71,43.45804676753783,1.0M NaCl PH=3,1.0,3.0,"Potentiodynamic Polarization - test electrodes were made from 0.25 mm wire looped to a diameter of
25 mm. Test solutions were prepared from reagent grade chemicals and
distilled water and the pH value was adjusted using H2SO4 or NaOH as required. The oxygen content of
the test solutions was reduced to a negligible value by bubbling nitrogen through them for a period of 24 h.
All electrochemical measurements were carried out in conventional setup, purged
with nitrogen during each experiment",1.0,Not Available,Not Available,"test electrodes were made from 0.25 mm wire looped to a diameter of 25 mm. Test solutions were prepared from reagent grade chemicals and distilled water and the pH value was adjusted using H2SO4 or NaOH as required. The oxygen content of the test solutions was reduced to a negligible value by bubbling nitrogen through them for a period of 24 h. All electrochemical measurements were carried out in conventional setup, purged with nitrogen during each experiment.",4
