Repository: akshatshaw/Case-Study

File: Code/pit_edit_2.csv (part 11 of 14)
No.,Fe,Cr,Ni,Mo,W,N,Nb,C,Si,Mn,Cu,P,S,Al,V,Ta,Re,Ce,Ti,Co,B,Mg,Y,Gd,"Epit, mV (SCE)",Test Temp (C),Test Solution,[Cl-] M,pH,Test Method,Scan Rate mV/s,Heat treatment,Microstructures,Comments,Reference,Material class
453,73.1,19.69,2.14,3.02,0,NA,NA,NA,2.05,NA,NA,NA,NA,NA,0,0,0,0,0,0,0,0,0,0,222,90,deaerated synthetic sea water,0.546,7.2,Scratch,NA,This one received a final heat treatment of 1h at 1049C followed by water quenching comepared to the one above,NA,None,3,Fe Alloy
454,72.65,21.51,1.43,2.62,0,NA,0.34,NA,1.36,0.09,NA,NA,NA,NA,0,0,0,0,0,0,0,0,0,0,174,90,deaerated synthetic sea water,0.546,7.2,Scratch,NA,This one received a final heat treatment of 1h at 1049C followed by water quenching comepared to the one above,NA,None,3,Fe Alloy
455,73.02,19.7,2.15,2.64,0,NA,0.34,NA,2.06,0.09,NA,NA,NA,NA,0,0,0,0,0,0,0,0,0,0,235,90,deaerated synthetic sea water,0.546,7.2,Scratch,NA,This one received a final heat treatment of 1h at 1049C followed by water quenching comepared to the one above,NA,None,3,Fe Alloy
456,71.93,19.74,2.14,3.5,0,NA,0.51,NA,2.05,0.13,NA,NA,NA,NA,0,0,0,0,0,0,0,0,0,0,268,90,deaerated synthetic sea water,0.546,7.2,Scratch,NA,This one received a final heat treatment of 1h at 1049C followed by water quenching comepared to the one above,NA,None,3,Fe Alloy
457,70.97,19.73,2.13,4.7,0,NA,0.34,NA,2.04,0.09,NA,NA,NA,NA,0,0,0,0,0,0,0,0,0,0,298,90,deaerated synthetic sea water,0.546,7.2,Scratch,NA,This one received a final heat treatment of 1h at 1049C followed by water quenching comepared to the one above,NA,None,3,Fe Alloy
458,81.23,16.45,0.11,1.97,0,0.05,0,0.03,0.13,0.03,NA,NA,NA,0,0,0,0,0,0,0,0,0,0,0,300,45,1M NaCl,1,7,"Potentiodynamic Polarization. The electrodes for the potentiodynamic studies were mounted in epoxy plastic with a single exposed surface parallel to the rolling plane. Electrical contact was made by soft-soldering a nickel wire to the back of the electrode. Contact between the solder or lead wire and the electrolyte was excluded by the plastic and glass tube. The 0.5 by 0.6 cm exposed surface was polished by using standard metallographic techniques, finishing with a distilled water slurry of 0.3 mu alumina. The edges of the electrode were masked with clear Glyptal varnish to prevent crevice corrosion. The coupons for the exposure tests, 2.5 by 2.5 by 0.3 cm, were surface ground and then polished through No. 600 wet silicon carbide paper. They were solvent degreased and rinsed in methanol before exposure.",0.56,815C annealed then water quenched,NA,Data was extracted fromTable VI,6,Fe Alloy
459,81.23,16.45,0.11,1.97,0,0.05,0,0.03,0.13,0.03,NA,NA,NA,0,0,0,0,0,0,0,0,0,0,0,300,45,1M NaCl,1,7,"Potentiodynamic Polarization. The electrodes for the potentiodynamic studies were mounted in epoxy plastic with a single exposed surface parallel to the rolling plane. Electrical contact was made by soft-soldering a nickel wire to the back of the electrode. Contact between the solder or lead wire and the electrolyte was excluded by the plastic and glass tube. The 0.5 by 0.6 cm exposed surface was polished by using standard metallographic techniques, finishing with a distilled water slurry of 0.3 mu alumina. The edges of the electrode were masked with clear Glyptal varnish to prevent crevice corrosion. The coupons for the exposure tests, 2.5 by 2.5 by 0.3 cm, were surface ground and then polished through No. 600 wet silicon carbide paper. They were solvent degreased and rinsed in methanol before exposure.",0.56,925C annealed then water quenched,NA,Data was extracted fromTable VI,6,Fe Alloy
460,81.23,16.45,0.11,1.97,0,0.05,0,0.03,0.13,0.03,NA,NA,NA,0,0,0,0,0,0,0,0,0,0,0,540,45,1M NaCl,1,7,"Potentiodynamic Polarization. The electrodes for the potentiodynamic studies were mounted in epoxy plastic with a single exposed surface parallel to the rolling plane. Electrical contact was made by soft-soldering a nickel wire to the back of the electrode. Contact between the solder or lead wire and the electrolyte was excluded by the plastic and glass tube. The 0.5 by 0.6 cm exposed surface was polished by using standard metallographic techniques, finishing with a distilled water slurry of 0.3 mu alumina. The edges of the electrode were masked with clear Glyptal varnish to prevent crevice corrosion. The coupons for the exposure tests, 2.5 by 2.5 by 0.3 cm, were surface ground and then polished through No. 600 wet silicon carbide paper. They were solvent degreased and rinsed in methanol before exposure.",0.56,1035C annealed then water quenched,NA,Data was extracted fromTable VI,6,Fe Alloy
461,81.43,17.61,0.09,0.04,0,0.03,0,0.03,0.22,0.55,NA,NA,NA,0,0,0,0,0,0,0,0,0,0,0,NA,1,1M NaCl,1,7,"Potentiodynamic Polarization. The electrodes for the potentiodynamic studies were mounted in epoxy plastic with a single exposed surface parallel to the rolling plane. Electrical contact was made by soft-soldering a nickel wire to the back of the electrode. Contact between the solder or lead wire and the electrolyte was excluded by the plastic and glass tube. The 0.5 by 0.6 cm exposed surface was polished by using standard metallographic techniques, finishing with a distilled water slurry of 0.3 mu alumina. The edges of the electrode were masked with clear Glyptal varnish to prevent crevice corrosion. The coupons for the exposure tests, 2.5 by 2.5 by 0.3 cm, were surface ground and then polished through No. 600 wet silicon carbide paper. They were solvent degreased and rinsed in methanol before exposure.",0.06,815C annealed then water quenched,NA,Data was extracted from Fig. 2,6,Fe Alloy
462,81.43,17.61,0.09,0.04,0,0.03,0,0.03,0.22,0.55,NA,NA,NA,0,0,0,0,0,0,0,0,0,0,0,NA,25,1M NaCl,1,7,"Potentiodynamic Polarization. The electrodes for the potentiodynamic studies were mounted in epoxy plastic with a single exposed surface parallel to the rolling plane. Electrical contact was made by soft-soldering a nickel wire to the back of the electrode. Contact between the solder or lead wire and the electrolyte was excluded by the plastic and glass tube. The 0.5 by 0.6 cm exposed surface was polished by using standard metallographic techniques, finishing with a distilled water slurry of 0.3 mu alumina. The edges of the electrode were masked with clear Glyptal varnish to prevent crevice corrosion. The coupons for the exposure tests, 2.5 by 2.5 by 0.3 cm, were surface ground and then polished through No. 600 wet silicon carbide paper. They were solvent degreased and rinsed in methanol before exposure.",0.06,815C annealed then water quenched,NA,Data was extracted from Fig. 2,6,Fe Alloy
463,81.43,17.61,0.09,0.04,0,0.03,0,0.03,0.22,0.55,NA,NA,NA,0,0,0,0,0,0,0,0,0,0,0,NA,45,1M NaCl,1,7,"Potentiodynamic Polarization. The electrodes for the potentiodynamic studies were mounted in epoxy plastic with a single exposed surface parallel to the rolling plane. Electrical contact was made by soft-soldering a nickel wire to the back of the electrode. Contact between the solder or lead wire and the electrolyte was excluded by the plastic and glass tube. The 0.5 by 0.6 cm exposed surface was polished by using standard metallographic techniques, finishing with a distilled water slurry of 0.3 mu alumina. The edges of the electrode were masked with clear Glyptal varnish to prevent crevice corrosion. The coupons for the exposure tests, 2.5 by 2.5 by 0.3 cm, were surface ground and then polished through No. 600 wet silicon carbide paper. They were solvent degreased and rinsed in methanol before exposure.",0.06,815C annealed then water quenched,NA,Data was extracted from Fig. 2,6,Fe Alloy
464,81.43,17.61,0.09,0.04,0,0.03,0,0.03,0.22,0.55,NA,NA,NA,0,0,0,0,0,0,0,0,0,0,0,NA,70,1M NaCl,1,7,"Potentiodynamic Polarization. The electrodes for the potentiodynamic studies were mounted in epoxy plastic with a single exposed surface parallel to the rolling plane. Electrical contact was made by soft-soldering a nickel wire to the back of the electrode. Contact between the solder or lead wire and the electrolyte was excluded by the plastic and glass tube. The 0.5 by 0.6 cm exposed surface was polished by using standard metallographic techniques, finishing with a distilled water slurry of 0.3 mu alumina. The edges of the electrode were masked with clear Glyptal varnish to prevent crevice corrosion. The coupons for the exposure tests, 2.5 by 2.5 by 0.3 cm, were surface ground and then polished through No. 600 wet silicon carbide paper. They were solvent degreased and rinsed in methanol before exposure.",0.06,815C annealed then water quenched,NA,Data was extracted from Fig. 2,6,Fe Alloy
465,81.43,17.61,0.09,0.04,0,0.03,0,0.03,0.22,0.55,NA,NA,NA,0,0,0,0,0,0,0,0,0,0,0,NA,1,1M NaBr,0,7,"Potentiodynamic Polarization. The electrodes for the potentiodynamic studies were mounted in epoxy plastic with a single exposed surface parallel to the rolling plane. Electrical contact was made by soft-soldering a nickel wire to the back of the electrode. Contact between the solder or lead wire and the electrolyte was excluded by the plastic and glass tube. The 0.5 by 0.6 cm exposed surface was polished by using standard metallographic techniques, finishing with a distilled water slurry of 0.3 mu alumina. The edges of the electrode were masked with clear Glyptal varnish to prevent crevice corrosion. The coupons for the exposure tests, 2.5 by 2.5 by 0.3 cm, were surface ground and then polished through No. 600 wet silicon carbide paper. They were solvent degreased and rinsed in methanol before exposure.",0.06,815C annealed then water quenched,NA,Data was extracted from Fig. 4,6,Fe Alloy
466,81.43,17.61,0.09,0.04,0,0.03,0,0.03,0.22,0.55,NA,NA,NA,0,0,0,0,0,0,0,0,0,0,0,NA,25,1M NaBr,0,7,"Potentiodynamic Polarization. The electrodes for the potentiodynamic studies were mounted in epoxy plastic with a single exposed surface parallel to the rolling plane. Electrical contact was made by soft-soldering a nickel wire to the back of the electrode. Contact between the solder or lead wire and the electrolyte was excluded by the plastic and glass tube. The 0.5 by 0.6 cm exposed surface was polished by using standard metallographic techniques, finishing with a distilled water slurry of 0.3 mu alumina. The edges of the electrode were masked with clear Glyptal varnish to prevent crevice corrosion. The coupons for the exposure tests, 2.5 by 2.5 by 0.3 cm, were surface ground and then polished through No. 600 wet silicon carbide paper. They were solvent degreased and rinsed in methanol before exposure.",0.06,815C annealed then water quenched,NA,Data was extracted from Fig. 4,6,Fe Alloy
467,81.43,17.61,0.09,0.04,0,0.03,0,0.03,0.22,0.55,NA,NA,NA,0,0,0,0,0,0,0,0,0,0,0,NA,45,1M NaBr,0,7,"Potentiodynamic Polarization. The electrodes for the potentiodynamic studies were mounted in epoxy plastic with a single exposed surface parallel to the rolling plane. Electrical contact was made by soft-soldering a nickel wire to the back of the electrode. Contact between the solder or lead wire and the electrolyte was excluded by the plastic and glass tube. The 0.5 by 0.6 cm exposed surface was polished by using standard metallographic techniques, finishing with a distilled water slurry of 0.3 mu alumina. The edges of the electrode were masked with clear Glyptal varnish to prevent crevice corrosion. The coupons for the exposure tests, 2.5 by 2.5 by 0.3 cm, were surface ground and then polished through No. 600 wet silicon carbide paper. They were solvent degreased and rinsed in methanol before exposure.",0.06,815C annealed then water quenched,NA,Data was extracted from Fig. 4,6,Fe Alloy
468,74.17,17,8.3,0.19,0,0.05,0,0.11,NA,NA,0.19,NA,NA,0,0,0,0,0,0,0,0,0,0,0,63,70,0.6M NaCl,0.6,7,"Potentiodynamic Polarization, Potentiodynamic
polarization commenced at the free-corrosion potential
after the sample had been immersed in the solution for 30 minutes",0.17,NA,NA,"UNS S30100, Test solutions were deaerated by nitrogen",8,Fe Alloy
469,69.94,17.2,10.5,2,0,0.05,0,0.06,NA,NA,0.25,NA,NA,0,0,0,0,0,0,0,0,0,0,0,168,70,0.6M NaCl,0.6,7,"Potentiodynamic Polarization, Potentiodynamic
polarization commenced at the free-corrosion potential
after the sample had been immersed in the solution for 30 minutes",0.17,NA,NA,"UNS S31600, Test solutions were deaerated by nitrogen",8,Fe Alloy
470,48.98,20,25,4.5,0,0,0,0.03,NA,NA,1.5,NA,NA,0,0,0,0,0,0,0,0,0,0,0,620,70,0.6M NaCl,0.6,7,"Potentiodynamic Polarization, Potentiodynamic
polarization commenced at the free-corrosion potential
after the sample had been immersed in the solution for 30 minutes",0.17,NA,NA,"UNS N08904, Test solutions were deaerated by nitrogen",8,Fe Alloy
471,54.97,20,18,6.1,0,0.21,0,0.02,NA,NA,0.7,NA,NA,0,0,0,0,0,0,0,0,0,0,0,1028,70,0.6M NaCl,0.6,7,"Potentiodynamic Polarization, Potentiodynamic
polarization commenced at the free-corrosion potential
after the sample had been immersed in the solution for 30 minutes",0.17,NA,NA,"UNS S31254 Heat 2, Test solutions were deaerated by nitrogen, Two heats of
UNS S31254 materials were tested because Heat 1 material was
found to contain a significant quantity of titanium-rich inclusions,
and was thus metallographically less clean than Heat 2 material. Nominal values for all in composition.",8,Fe Alloy
472,74.17,17,8.3,0.19,0,0.05,0,0.11,NA,NA,0.19,NA,NA,0,0,0,0,0,0,0,0,0,0,0,273,70,0.6M NaBr,0,7,"Potentiodynamic Polarization, Potentiodynamic
polarization commenced at the free-corrosion potential
after the sample had been immersed in the solution for 30 minutes",0.17,NA,NA,"UNS S30100, Test solutions were deaerated by nitrogen",8,Fe Alloy
473,69.94,17.2,10.5,2,0,0.05,0,0.06,NA,NA,0.25,NA,NA,0,0,0,0,0,0,0,0,0,0,0,330,70,0.6M NaBr,0,7,"Potentiodynamic Polarization, Potentiodynamic
polarization commenced at the free-corrosion potential
after the sample had been immersed in the solution for 30 minutes",0.17,NA,NA,"UNS S31600, Test solutions were deaerated by nitrogen",8,Fe Alloy
474,48.98,20,25,4.5,0,0,0,0.03,NA,NA,1.5,NA,NA,0,0,0,0,0,0,0,0,0,0,0,476,70,0.6M NaBr,0,7,"Potentiodynamic Polarization, Potentiodynamic
polarization commenced at the free-corrosion potential
after the sample had been immersed in the solution for 30 minutes",0.17,NA,NA,"UNS N08904, Test solutions were deaerated by nitrogen",8,Fe Alloy
475,54.97,20,18,6.1,0,0.21,0,0.02,NA,NA,0.7,NA,NA,0,0,0,0,0,0,0,0,0,0,0,620,70,0.6M NaBr,0,7,"Potentiodynamic Polarization, Potentiodynamic
polarization commenced at the free-corrosion potential
after the sample had been immersed in the solution for 30 minutes",0.17,NA,NA,"UNS S31254 Heat 2, Test solutions were deaerated by nitrogen, Two heats of
UNS S31254 materials were tested because Heat 1 material was
found to contain a significant quantity of titanium-rich inclusions,
and was thus metallographically less clean than Heat 2 material. Nominal values for all in composition.",8,Fe Alloy
476,61.29,27.3,7.3,3.8,0,0.31,0,NA,NA,NA,NA,NA,NA,0,0,0,0,0,0,0,0,0,0,NA,1010,60,synthetic sea water,0.546,NA,Potentiodynamic Polarization - pitting potentital measured by potential sweep method,0.33,NA,NA,"28% Cr Duplex stainless steel, pitting potentital measured by potential sweep method, Cl conc is estimated",16,Fe Alloy
477,61.29,27.3,7.3,3.8,0,0.31,0,NA,NA,NA,NA,NA,NA,0,0,0,0,0,0,0,0,0,0,NA,1020,80,synthetic sea water,0.546,NA,Potentiodynamic Polarization - pitting potentital measured by potential sweep method,0.33,NA,NA,"28% Cr Duplex stainless steel, pitting potentital measured by potential sweep method, Cl conc is estimated",16,Fe Alloy
478,61.29,27.3,7.3,3.8,0,0.31,0,NA,NA,NA,NA,NA,NA,0,0,0,0,0,0,0,0,0,0,NA,850,100,synthetic sea water,0.546,NA,Potentiodynamic Polarization - pitting potentital measured by potential sweep method,0.33,NA,NA,"28% Cr Duplex stainless steel, pitting potentital measured by potential sweep method, Cl conc is estimated",16,Fe Alloy
479,64.8,28.4,2.6,4.2,0,0,0,NA,NA,NA,NA,NA,NA,0,0,0,0,0,0,0,0,0,0,NA,1010,60,synthetic sea water,0.546,NA,Potentiodynamic Polarization - pitting potentital measured by potential sweep method,0.33,NA,NA,"Super-ferritic stainless steel,pitting potentital measured by potential sweep method, Cl conc is estimated",16,Fe Alloy
480,64.8,28.4,2.6,4.2,0,0,0,NA,NA,NA,NA,NA,NA,0,0,0,0,0,0,0,0,0,0,NA,1010,80,synthetic sea water,0.546,NA,Potentiodynamic Polarization - pitting potentital measured by potential sweep method,0.33,NA,NA,"Super-ferritic stainless steel,pitting potentital measured by potential sweep method, Cl conc is estimated",16,Fe Alloy
481,64.8,28.4,2.6,4.2,0,0,0,NA,NA,NA,NA,NA,NA,0,0,0,0,0,0,0,0,0,0,NA,493,100,synthetic sea water,0.546,NA,Potentiodynamic Polarization - pitting potentital measured by potential sweep method,0.33,NA,NA,"Super-ferritic stainless steel,pitting potentital measured by potential sweep method, Cl conc is estimated",16,Fe Alloy
482,55,19.8,18.6,6.4,0,0.2,0,NA,NA,NA,NA,NA,NA,0,0,0,0,0,0,0,0,0,0,NA,1000,60,synthetic sea water,0.546,NA,Potentiodynamic Polarization - pitting potentital measured by potential sweep method,0.33,NA,NA,"Super-austenitic stainless steel,pitting potentital measured by potential sweep method, Cl conc is estimated",16,Fe Alloy
483,55,19.8,18.6,6.4,0,0.2,0,NA,NA,NA,NA,NA,NA,0,0,0,0,0,0,0,0,0,0,NA,1010,80,synthetic sea water,0.546,NA,Potentiodynamic Polarization - pitting potentital measured by potential sweep method,0.33,NA,NA,"Super-austenitic stainless steel,pitting potentital measured by potential sweep method, Cl conc is estimated",16,Fe Alloy
484,55,19.8,18.6,6.4,0,0.2,0,NA,NA,NA,NA,NA,NA,0,0,0,0,0,0,0,0,0,0,NA,782,100,synthetic sea water,0.546,NA,Potentiodynamic Polarization - pitting potentital measured by potential sweep method,0.33,NA,NA,"Super-austenitic stainless steel,pitting potentital measured by potential sweep method, Cl conc is estimated",16,Fe Alloy
485,64.56,25.2,7.1,3,0,0.14,0,NA,NA,NA,NA,NA,NA,0,0,0,0,0,0,0,0,0,0,NA,1010,60,synthetic sea water,0.546,NA,Potentiodynamic Polarization - pitting potentital measured by potential sweep method,0.33,NA,NA,"25% Cr Duplex stainless steel, pitting potentital measured by potential sweep method, Cl conc is estimated",16,Fe Alloy
486,64.56,25.2,7.1,3,0,0.14,0,NA,NA,NA,NA,NA,NA,0,0,0,0,0,0,0,0,0,0,NA,330,80,synthetic sea water,0.546,NA,Potentiodynamic Polarization - pitting potentital measured by potential sweep method,0.33,NA,NA,"25% Cr Duplex stainless steel, pitting potentital measured by potential sweep method, Cl conc is estimated",16,Fe Alloy
487,64.56,25.2,7.1,3,0,0.14,0,NA,NA,NA,NA,NA,NA,0,0,0,0,0,0,0,0,0,0,NA,240,100,synthetic sea water,0.546,NA,Potentiodynamic Polarization - pitting potentital measured by potential sweep method,0.33,NA,NA,"25% Cr Duplex stainless steel, pitting potentital measured by potential sweep method,Cl conc is estimated",16,Fe Alloy
488,100,0,0,0,0,NA,0,NA,NA,NA,NA,NA,NA,0,0,0,0,0,0,0,0,0,0,0,-661.26,NA,1.0M NaCl PH=3,1,3,"Potentiodynamic Polarization - test electrodes were made from 0.25 mm wire looped to a diameter of
25 mm. Test solutions were prepared from reagent grade chemicals and
distilled water and the pH value was adjusted using H2SO4 or NaOH as required. The oxygen content of
the test solutions was reduced to a negligible value by bubbling nitrogen through them for a period of 24 h.
All electrochemical measurements were carried out in conventional setup, purged
with nitrogen during each experiment",1,NA,NA,"test electrodes were made from 0.25 mm wire looped to a diameter of 25 mm. Test solutions were prepared from reagent grade chemicals and distilled water and the pH value was adjusted using H2SO4 or NaOH as required. The oxygen content of the test solutions was reduced to a negligible value by bubbling nitrogen through them for a period of 24 h. All electrochemical measurements were carried out in conventional setup, purged with nitrogen during each experiment.",9,Other
489,100,0,0,0,0,NA,0,NA,NA,NA,NA,NA,NA,0,0,0,0,0,0,0,0,0,0,0,-526.29,NA,1.0M NaCl PH=4,1,4,"Potentiodynamic Polarization - test electrodes were made from 0.25 mm wire looped to a diameter of
25 mm. Test solutions were prepared from reagent grade chemicals and
distilled water and the pH value was adjusted using H2SO4 or NaOH as required. The oxygen content of
the test solutions was reduced to a negligible value by bubbling nitrogen through them for a period of 24 h.
All electrochemical measurements were carried out in conventional setup, purged
with nitrogen during each experiment",1,NA,NA,"test electrodes were made from 0.25 mm wire looped to a diameter of 25 mm. Test solutions were prepared from reagent grade chemicals and distilled water and the pH value was adjusted using H2SO4 or NaOH as required. The oxygen content of the test solutions was reduced to a negligible value by bubbling nitrogen through them for a period of 24 h. All electrochemical measurements were carried out in conventional setup, purged with nitrogen during each experiment.",9,Other
490,100,0,0,0,0,NA,0,NA,NA,NA,NA,NA,NA,0,0,0,0,0,0,0,0,0,0,0,-472.07,NA,1.0M NaCl PH=5,1,5,"Potentiodynamic Polarization - test electrodes were made from 0.25 mm wire looped to a diameter of
25 mm. Test solutions were prepared from reagent grade chemicals and
distilled water and the pH value was adjusted using H2SO4 or NaOH as required. The oxygen content of
the test solutions was reduced to a negligible value by bubbling nitrogen through them for a period of 24 h.
All electrochemical measurements were carried out in conventional setup, purged
with nitrogen during each experiment",1,NA,NA,"test electrodes were made from 0.25 mm wire looped to a diameter of 25 mm. Test solutions were prepared from reagent grade chemicals and distilled water and the pH value was adjusted using H2SO4 or NaOH as required. The oxygen content of the test solutions was reduced to a negligible value by bubbling nitrogen through them for a period of 24 h. All electrochemical measurements were carried out in conventional setup, purged with nitrogen during each experiment.",9,Other
491,100,0,0,0,0,NA,0,NA,NA,NA,NA,NA,NA,0,0,0,0,0,0,0,0,0,0,0,-458.98,NA,1.0M NaCl PH=7,1,7,"Potentiodynamic Polarization - test electrodes were made from 0.25 mm wire looped to a diameter of
25 mm. Test solutions were prepared from reagent grade chemicals and
distilled water and the pH value was adjusted using H2SO4 or NaOH as required. The oxygen content of
the test solutions was reduced to a negligible value by bubbling nitrogen through them for a period of 24 h.
All electrochemical measurements were carried out in conventional setup, purged
with nitrogen during each experiment",1,NA,NA,"test electrodes were made from 0.25 mm wire looped to a diameter of 25 mm. Test solutions were prepared from reagent grade chemicals and distilled water and the pH value was adjusted using H2SO4 or NaOH as required. The oxygen content of the test solutions was reduced to a negligible value by bubbling nitrogen through them for a period of 24 h. All electrochemical measurements were carried out in conventional setup, purged with nitrogen during each experiment.",9,Other
492,100,0,0,0,0,NA,0,NA,NA,NA,NA,NA,NA,0,0,0,0,0,0,0,0,0,0,0,-460.67,NA,1.0M NaCl PH=9,1,9,"Potentiodynamic Polarization - test electrodes were made from 0.25 mm wire looped to a diameter of
25 mm. Test solutions were prepared from reagent grade chemicals and
distilled water and the pH value was adjusted using H2SO4 or NaOH as required. The oxygen content of
the test solutions was reduced to a negligible value by bubbling nitrogen through them for a period of 24 h.
All electrochemical measurements were carried out in conventional setup, purged
with nitrogen during each experiment",1,NA,NA,"test electrodes were made from 0.25 mm wire looped to a diameter of 25 mm. Test solutions were prepared from reagent grade chemicals and distilled water and the pH value was adjusted using H2SO4 or NaOH as required. The oxygen content of the test solutions was reduced to a negligible value by bubbling nitrogen through them for a period of 24 h. All electrochemical measurements were carried out in conventional setup, purged with nitrogen during each experiment.",9,Other
493,100,0,0,0,0,NA,0,NA,NA,NA,NA,NA,NA,0,0,0,0,0,0,0,0,0,0,0,-701.63,NA,1.0M NaBr PH=3,0,3,"Potentiodynamic Polarization - test electrodes were made from 0.25 mm wire looped to a diameter of
25 mm. Test solutions were prepared from reagent grade chemicals and
distilled water and the pH value was adjusted using H2SO4 or NaOH as required. The oxygen content of
the test solutions was reduced to a negligible value by bubbling nitrogen through them for a period of 24 h.
All electrochemical measurements were carried out in conventional setup, purged
with nitrogen during each experiment",1,NA,NA,"test electrodes were made from 0.25 mm wire looped to a diameter of 25 mm. Test solutions were prepared from reagent grade chemicals and distilled water and the pH value was adjusted using H2SO4 or NaOH as required. The oxygen content of the test solutions was reduced to a negligible value by bubbling nitrogen through them for a period of 24 h. All electrochemical measurements were carried out in conventional setup, purged with nitrogen during each experiment.",9,Other
494,100,0,0,0,0,NA,0,NA,NA,NA,NA,NA,NA,0,0,0,0,0,0,0,0,0,0,0,-427.19,NA,1.0M NaBr PH=4,0,4,"Potentiodynamic Polarization - test electrodes were made from 0.25 mm wire looped to a diameter of
25 mm. Test solutions were prepared from reagent grade chemicals and
distilled water and the pH value was adjusted using H2SO4 or NaOH as required. The oxygen content of
the test solutions was reduced to a negligible value by bubbling nitrogen through them for a period of 24 h.
All electrochemical measurements were carried out in conventional setup, purged
with nitrogen during each experiment",1,NA,NA,"test electrodes were made from 0.25 mm wire looped to a diameter of 25 mm. Test solutions were prepared from reagent grade chemicals and distilled water and the pH value was adjusted using H2SO4 or NaOH as required. The oxygen content of the test solutions was reduced to a negligible value by bubbling nitrogen through them for a period of 24 h. All electrochemical measurements were carried out in conventional setup, purged with nitrogen during each experiment.",9,Other
495,100,0,0,0,0,NA,0,NA,NA,NA,NA,NA,NA,0,0,0,0,0,0,0,0,0,0,0,-405.98,NA,1.0M NaBr PH=5,0,5,"Potentiodynamic Polarization - test electrodes were made from 0.25 mm wire looped to a diameter of
25 mm. Test solutions were prepared from reagent grade chemicals and
distilled water and the pH value was adjusted using H2SO4 or NaOH as required. The oxygen content of
the test solutions was reduced to a negligible value by bubbling nitrogen through them for a period of 24 h.
All electrochemical measurements were carried out in conventional setup, purged
with nitrogen during each experiment",1,NA,NA,"test electrodes were made from 0.25 mm wire looped to a diameter of 25 mm. Test solutions were prepared from reagent grade chemicals and distilled water and the pH value was adjusted using H2SO4 or NaOH as required. The oxygen content of the test solutions was reduced to a negligible value by bubbling nitrogen through them for a period of 24 h. All electrochemical measurements were carried out in conventional setup, purged with nitrogen during each experiment.",9,Other
496,100,0,0,0,0,NA,0,NA,NA,NA,NA,NA,NA,0,0,0,0,0,0,0,0,0,0,0,-396.6,NA,1.0M NaBr PH=7,0,7,"Potentiodynamic Polarization - test electrodes were made from 0.25 mm wire looped to a diameter of
25 mm. Test solutions were prepared from reagent grade chemicals and
distilled water and the pH value was adjusted using H2SO4 or NaOH as required. The oxygen content of
the test solutions was reduced to a negligible value by bubbling nitrogen through them for a period of 24 h.
All electrochemical measurements were carried out in conventional setup, purged
with nitrogen during each experiment",1,NA,NA,"test electrodes were made from 0.25 mm wire looped to a diameter of 25 mm. Test solutions were prepared from reagent grade chemicals and distilled water and the pH value was adjusted using H2SO4 or NaOH as required. The oxygen content of the test solutions was reduced to a negligible value by bubbling nitrogen through them for a period of 24 h. All electrochemical measurements were carried out in conventional setup, purged with nitrogen during each experiment.",9,Other
497,100,0,0,0,0,NA,0,NA,NA,NA,NA,NA,NA,0,0,0,0,0,0,0,0,0,0,0,-361.57,NA,1.0M NaBr PH=9,0,9,"Potentiodynamic Polarization - test electrodes were made from 0.25 mm wire looped to a diameter of
25 mm. Test solutions were prepared from reagent grade chemicals and
distilled water and the pH value was adjusted using H2SO4 or NaOH as required. The oxygen content of
the test solutions was reduced to a negligible value by bubbling nitrogen through them for a period of 24 h.
All electrochemical measurements were carried out in conventional setup, purged
with nitrogen during each experiment",1,NA,NA,"test electrodes were made from 0.25 mm wire looped to a diameter of 25 mm. Test solutions were prepared from reagent grade chemicals and distilled water and the pH value was adjusted using H2SO4 or NaOH as required. The oxygen content of the test solutions was reduced to a negligible value by bubbling nitrogen through them for a period of 24 h. All electrochemical measurements were carried out in conventional setup, purged with nitrogen during each experiment.",9,Other
498,0,0,100,0,0,NA,0,NA,NA,NA,NA,NA,NA,0,0,0,0,0,0,0,0,0,0,0,-272.26,NA,1.0M NaCl PH=3,1,3,"Potentiodynamic Polarization - test electrodes were made from 0.25 mm wire looped to a diameter of
25 mm. Test solutions were prepared from reagent grade chemicals and
distilled water and the pH value was adjusted using H2SO4 or NaOH as required. The oxygen content of
the test solutions was reduced to a negligible value by bubbling nitrogen through them for a period of 24 h.
All electrochemical measurements were carried out in conventional setup, purged
with nitrogen during each experiment",1,NA,NA,"test electrodes were made from 0.25 mm wire looped to a diameter of 25 mm. Test solutions were prepared from reagent grade chemicals and distilled water and the pH value was adjusted using H2SO4 or NaOH as required. The oxygen content of the test solutions was reduced to a negligible value by bubbling nitrogen through them for a period of 24 h. All electrochemical measurements were carried out in conventional setup, purged with nitrogen during each experiment.",9,Other
499,0,0,100,0,0,NA,0,NA,NA,NA,NA,NA,NA,0,0,0,0,0,0,0,0,0,0,0,-140.94,NA,1.0M NaCl PH=4,1,4,"Potentiodynamic Polarization - test electrodes were made from 0.25 mm wire looped to a diameter of
25 mm. Test solutions were prepared from reagent grade chemicals and
distilled water and the pH value was adjusted using H2SO4 or NaOH as required. The oxygen content of
the test solutions was reduced to a negligible value by bubbling nitrogen through them for a period of 24 h.
All electrochemical measurements were carried out in conventional setup, purged
with nitrogen during each experiment",1,NA,NA,"test electrodes were made from 0.25 mm wire looped to a diameter of 25 mm. Test solutions were prepared from reagent grade chemicals and distilled water and the pH value was adjusted using H2SO4 or NaOH as required. The oxygen content of the test solutions was reduced to a negligible value by bubbling nitrogen through them for a period of 24 h. All electrochemical measurements were carried out in conventional setup, purged with nitrogen during each experiment.",9,Other
500,0,0,100,0,0,NA,0,NA,NA,NA,NA,NA,NA,0,0,0,0,0,0,0,0,0,0,0,-145.43,NA,1.0M NaCl PH=5,1,5,"Potentiodynamic Polarization - test electrodes were made from 0.25 mm wire looped to a diameter of
25 mm. Test solutions were prepared from reagent grade chemicals and
distilled water and the pH value was adjusted using H2SO4 or NaOH as required. The oxygen content of
the test solutions was reduced to a negligible value by bubbling nitrogen through them for a period of 24 h.
All electrochemical measurements were carried out in conventional setup, purged
with nitrogen during each experiment",1,NA,NA,"test electrodes were made from 0.25 mm wire looped to a diameter of 25 mm. Test solutions were prepared from reagent grade chemicals and distilled water and the pH value was adjusted using H2SO4 or NaOH as required. The oxygen content of the test solutions was reduced to a negligible value by bubbling nitrogen through them for a period of 24 h. All electrochemical measurements were carried out in conventional setup, purged with nitrogen during each experiment.",9,Other
501,0,0,100,0,0,NA,0,NA,NA,NA,NA,NA,NA,0,0,0,0,0,0,0,0,0,0,0,-47.98,NA,1.0M NaCl PH=7,1,7,"Potentiodynamic Polarization - test electrodes were made from 0.25 mm wire looped to a diameter of
25 mm. Test solutions were prepared from reagent grade chemicals and
distilled water and the pH value was adjusted using H2SO4 or NaOH as required. The oxygen content of
the test solutions was reduced to a negligible value by bubbling nitrogen through them for a period of 24 h.
All electrochemical measurements were carried out in conventional setup, purged
with nitrogen during each experiment",1,NA,NA,"test electrodes were made from 0.25 mm wire looped to a diameter of 25 mm. Test solutions were prepared from reagent grade chemicals and distilled water and the pH value was adjusted using H2SO4 or NaOH as required. The oxygen content of the test solutions was reduced to a negligible value by bubbling nitrogen through them for a period of 24 h. All electrochemical measurements were carried out in conventional setup, purged with nitrogen during each experiment.",9,Other
502,0,0,100,0,0,NA,0,NA,NA,NA,NA,NA,NA,0,0,0,0,0,0,0,0,0,0,0,-9.26,NA,1.0M NaCl PH=9,1,9,"Potentiodynamic Polarization - test electrodes were made from 0.25 mm wire looped to a diameter of
25 mm. Test solutions were prepared from reagent grade chemicals and
distilled water and the pH value was adjusted using H2SO4 or NaOH as required. The oxygen content of
the test solutions was reduced to a negligible value by bubbling nitrogen through them for a period of 24 h.
All electrochemical measurements were carried out in conventional setup, purged
with nitrogen during each experiment",1,NA,NA,"test electrodes were made from 0.25 mm wire looped to a diameter of 25 mm. Test solutions were prepared from reagent grade chemicals and distilled water and the pH value was adjusted using H2SO4 or NaOH as required. The oxygen content of the test solutions was reduced to a negligible value by bubbling nitrogen through them for a period of 24 h. All electrochemical measurements were carried out in conventional setup, purged with nitrogen during each experiment.",9,Other
503,0,0,100,0,0,NA,0,NA,NA,NA,NA,NA,NA,0,0,0,0,0,0,0,0,0,0,0,-231.91,NA,1.0M NaBr PH=3,0,3,"Potentiodynamic Polarization - test electrodes were made from 0.25 mm wire looped to a diameter of
25 mm. Test solutions were prepared from reagent grade chemicals and
distilled water and the pH value was adjusted using H2SO4 or NaOH as required. The oxygen content of
the test solutions was reduced to a negligible value by bubbling nitrogen through them for a period of 24 h.
All electrochemical measurements were carried out in conventional setup, purged
with nitrogen during each experiment",1,NA,NA,"test electrodes were made from 0.25 mm wire looped to a diameter of 25 mm. Test solutions were prepared from reagent grade chemicals and distilled water and the pH value was adjusted using H2SO4 or NaOH as required. The oxygen content of the test solutions was reduced to a negligible value by bubbling nitrogen through them for a period of 24 h. All electrochemical measurements were carried out in conventional setup, purged with nitrogen during each experiment.",9,Other
504,0,0,100,0,0,NA,0,NA,NA,NA,NA,NA,NA,0,0,0,0,0,0,0,0,0,0,0,-100.57,NA,1.0M NaBr PH=4,0,4,"Potentiodynamic Polarization - test electrodes were made from 0.25 mm wire looped to a diameter of
25 mm. Test solutions were prepared from reagent grade chemicals and
distilled water and the pH value was adjusted using H2SO4 or NaOH as required. The oxygen content of
the test solutions was reduced to a negligible value by bubbling nitrogen through them for a period of 24 h.
All electrochemical measurements were carried out in conventional setup, purged
with nitrogen during each experiment",1,NA,NA,"test electrodes were made from 0.25 mm wire looped to a diameter of 25 mm. Test solutions were prepared from reagent grade chemicals and distilled water and the pH value was adjusted using H2SO4 or NaOH as required. The oxygen content of the test solutions was reduced to a negligible value by bubbling nitrogen through them for a period of 24 h. All electrochemical measurements were carried out in conventional setup, purged with nitrogen during each experiment.",9,Other
505,0,0,100,0,0,NA,0,NA,NA,NA,NA,NA,NA,0,0,0,0,0,0,0,0,0,0,0,18.09,NA,1.0M NaBr PH=7,0,7,"Potentiodynamic Polarization - test electrodes were made from 0.25 mm wire looped to a diameter of
25 mm. Test solutions were prepared from reagent grade chemicals and
distilled water and the pH value was adjusted using H2SO4 or NaOH as required. The oxygen content of
the test solutions was reduced to a negligible value by bubbling nitrogen through them for a period of 24 h.
All electrochemical measurements were carried out in conventional setup, purged
with nitrogen during each experiment",1,NA,NA,"test electrodes were made from 0.25 mm wire looped to a diameter of 25 mm. Test solutions were prepared from reagent grade chemicals and distilled water and the pH value was adjusted using H2SO4 or NaOH as required. The oxygen content of the test solutions was reduced to a negligible value by bubbling nitrogen through them for a period of 24 h. All electrochemical measurements were carried out in conventional setup, purged with nitrogen during each experiment.",9,Other
506,0,0,100,0,0,NA,0,NA,NA,NA,NA,NA,NA,0,0,0,0,0,0,0,0,0,0,0,86.15,NA,1.0M NaBr PH=9,0,9,"Potentiodynamic Polarization - test electrodes were made from 0.25 mm wire looped to a diameter of
25 mm. Test solutions were prepared from reagent grade chemicals and
distilled water and the pH value was adjusted using H2SO4 or NaOH as required. The oxygen content of
the test solutions was reduced to a negligible value by bubbling nitrogen through them for a period of 24 h.
All electrochemical measurements were carried out in conventional setup, purged
with nitrogen during each experiment",1,NA,NA,"test electrodes were made from 0.25 mm wire looped to a diameter of 25 mm. Test solutions were prepared from reagent grade chemicals and distilled water and the pH value was adjusted using H2SO4 or NaOH as required. The oxygen content of the test solutions was reduced to a negligible value by bubbling nitrogen through them for a period of 24 h. All electrochemical measurements were carried out in conventional setup, purged with nitrogen during each experiment.",9,Other
507,0,0,0,100,0,NA,0,NA,NA,NA,NA,NA,NA,0,0,0,0,0,0,0,0,0,0,0,-22.71,NA,1.0M NaCl PH=3,1,3,"Potentiodynamic Polarization - test electrodes were made from 0.25 mm wire looped to a diameter of
25 mm. Test solutions were prepared from reagent grade chemicals and
distilled water and the pH value was adjusted using H2SO4 or NaOH as required. The oxygen content of
the test solutions was reduced to a negligible value by bubbling nitrogen through them for a period of 24 h.
All electrochemical measurements were carried out in conventional setup, purged
with nitrogen during each experiment",1,NA,NA,"test electrodes were made from 0.25 mm wire looped to a diameter of 25 mm. Test solutions were prepared from reagent grade chemicals and distilled water and the pH value was adjusted using H2SO4 or NaOH as required. The oxygen content of the test solutions was reduced to a negligible value by bubbling nitrogen through them for a period of 24 h. All electrochemical measurements were carried out in conventional setup, purged with nitrogen during each experiment.",9,Other
