Repository: akshatshaw/Case-Study

File: Code/pit_clean_2.csv (part 12 of 14)
Fe,Cr,Ni,Mo,W,N,Nb,C,Si,Mn,Cu,P,S,Al,V,Ta,Re,Ce,Ti,Co,B,Mg,Y,Gd,"Epit, mV (SCE)",Test Temp (C),Test Solution,[Cl-] M,pH,Test Method,Scan Rate mV/s,Heat treatment,Microstructures,Comments,Material class
0.0,0.0,0.0,100.0,0.0,0.0,0.0,0.0,0.0,0.0,0.0,0.0,0.0,0.0,0.0,0.0,0.0,0.0,0.0,0.0,0.0,0.0,0.0,0.0,-56.54,43.45804676753783,1.0M NaCl PH=4,1.0,4.0,"Potentiodynamic Polarization - test electrodes were made from 0.25 mm wire looped to a diameter of
25 mm. Test solutions were prepared from reagent grade chemicals and
distilled water and the pH value was adjusted using H2SO4 or NaOH as required. The oxygen content of
the test solutions was reduced to a negligible value by bubbling nitrogen through them for a period of 24 h.
All electrochemical measurements were carried out in conventional setup, purged
with nitrogen during each experiment",1.0,Not Available,Not Available,"test electrodes were made from 0.25 mm wire looped to a diameter of 25 mm. Test solutions were prepared from reagent grade chemicals and distilled water and the pH value was adjusted using H2SO4 or NaOH as required. The oxygen content of the test solutions was reduced to a negligible value by bubbling nitrogen through them for a period of 24 h. All electrochemical measurements were carried out in conventional setup, purged with nitrogen during each experiment.",4
0.0,0.0,0.0,100.0,0.0,0.0,0.0,0.0,0.0,0.0,0.0,0.0,0.0,0.0,0.0,0.0,0.0,0.0,0.0,0.0,0.0,0.0,0.0,0.0,-50.04,43.45804676753783,1.0M NaCl PH=5,1.0,5.0,"Potentiodynamic Polarization - test electrodes were made from 0.25 mm wire looped to a diameter of
25 mm. Test solutions were prepared from reagent grade chemicals and
distilled water and the pH value was adjusted using H2SO4 or NaOH as required. The oxygen content of
the test solutions was reduced to a negligible value by bubbling nitrogen through them for a period of 24 h.
All electrochemical measurements were carried out in conventional setup, purged
with nitrogen during each experiment",1.0,Not Available,Not Available,"test electrodes were made from 0.25 mm wire looped to a diameter of 25 mm. Test solutions were prepared from reagent grade chemicals and distilled water and the pH value was adjusted using H2SO4 or NaOH as required. The oxygen content of the test solutions was reduced to a negligible value by bubbling nitrogen through them for a period of 24 h. All electrochemical measurements were carried out in conventional setup, purged with nitrogen during each experiment.",4
0.0,0.0,0.0,100.0,0.0,0.0,0.0,0.0,0.0,0.0,0.0,0.0,0.0,0.0,0.0,0.0,0.0,0.0,0.0,0.0,0.0,0.0,0.0,0.0,-106.71,43.45804676753783,1.0M NaCl PH=7,1.0,7.0,"Potentiodynamic Polarization - test electrodes were made from 0.25 mm wire looped to a diameter of
25 mm. Test solutions were prepared from reagent grade chemicals and
distilled water and the pH value was adjusted using H2SO4 or NaOH as required. The oxygen content of
the test solutions was reduced to a negligible value by bubbling nitrogen through them for a period of 24 h.
All electrochemical measurements were carried out in conventional setup, purged
with nitrogen during each experiment",1.0,Not Available,Not Available,"test electrodes were made from 0.25 mm wire looped to a diameter of 25 mm. Test solutions were prepared from reagent grade chemicals and distilled water and the pH value was adjusted using H2SO4 or NaOH as required. The oxygen content of the test solutions was reduced to a negligible value by bubbling nitrogen through them for a period of 24 h. All electrochemical measurements were carried out in conventional setup, purged with nitrogen during each experiment.",4
0.0,0.0,0.0,100.0,0.0,0.0,0.0,0.0,0.0,0.0,0.0,0.0,0.0,0.0,0.0,0.0,0.0,0.0,0.0,0.0,0.0,0.0,0.0,0.0,-119.33,43.45804676753783,1.0M NaCl PH=9,1.0,9.0,"Potentiodynamic Polarization - test electrodes were made from 0.25 mm wire looped to a diameter of
25 mm. Test solutions were prepared from reagent grade chemicals and
distilled water and the pH value was adjusted using H2SO4 or NaOH as required. The oxygen content of
the test solutions was reduced to a negligible value by bubbling nitrogen through them for a period of 24 h.
All electrochemical measurements were carried out in conventional setup, purged
with nitrogen during each experiment",1.0,Not Available,Not Available,"test electrodes were made from 0.25 mm wire looped to a diameter of 25 mm. Test solutions were prepared from reagent grade chemicals and distilled water and the pH value was adjusted using H2SO4 or NaOH as required. The oxygen content of the test solutions was reduced to a negligible value by bubbling nitrogen through them for a period of 24 h. All electrochemical measurements were carried out in conventional setup, purged with nitrogen during each experiment.",4
0.0,0.0,0.0,100.0,0.0,0.0,0.0,0.0,0.0,0.0,0.0,0.0,0.0,0.0,0.0,0.0,0.0,0.0,0.0,0.0,0.0,0.0,0.0,0.0,21.33,43.45804676753783,1.0M NaBr PH=3,0.0,3.0,"Potentiodynamic Polarization - test electrodes were made from 0.25 mm wire looped to a diameter of
25 mm. Test solutions were prepared from reagent grade chemicals and
distilled water and the pH value was adjusted using H2SO4 or NaOH as required. The oxygen content of
the test solutions was reduced to a negligible value by bubbling nitrogen through them for a period of 24 h.
All electrochemical measurements were carried out in conventional setup, purged
with nitrogen during each experiment",1.0,Not Available,Not Available,"test electrodes were made from 0.25 mm wire looped to a diameter of 25 mm. Test solutions were prepared from reagent grade chemicals and distilled water and the pH value was adjusted using H2SO4 or NaOH as required. The oxygen content of the test solutions was reduced to a negligible value by bubbling nitrogen through them for a period of 24 h. All electrochemical measurements were carried out in conventional setup, purged with nitrogen during each experiment.",4
0.0,0.0,0.0,100.0,0.0,0.0,0.0,0.0,0.0,0.0,0.0,0.0,0.0,0.0,0.0,0.0,0.0,0.0,0.0,0.0,0.0,0.0,0.0,0.0,-45.55,43.45804676753783,1.0M NaBr PH=4,0.0,4.0,"Potentiodynamic Polarization - test electrodes were made from 0.25 mm wire looped to a diameter of
25 mm. Test solutions were prepared from reagent grade chemicals and
distilled water and the pH value was adjusted using H2SO4 or NaOH as required. The oxygen content of
the test solutions was reduced to a negligible value by bubbling nitrogen through them for a period of 24 h.
All electrochemical measurements were carried out in conventional setup, purged
with nitrogen during each experiment",1.0,Not Available,Not Available,"test electrodes were made from 0.25 mm wire looped to a diameter of 25 mm. Test solutions were prepared from reagent grade chemicals and distilled water and the pH value was adjusted using H2SO4 or NaOH as required. The oxygen content of the test solutions was reduced to a negligible value by bubbling nitrogen through them for a period of 24 h. All electrochemical measurements were carried out in conventional setup, purged with nitrogen during each experiment.",4
0.0,0.0,0.0,100.0,0.0,0.0,0.0,0.0,0.0,0.0,0.0,0.0,0.0,0.0,0.0,0.0,0.0,0.0,0.0,0.0,0.0,0.0,0.0,0.0,-53.73,43.45804676753783,1.0M NaBr PH=5,0.0,5.0,"Potentiodynamic Polarization - test electrodes were made from 0.25 mm wire looped to a diameter of
25 mm. Test solutions were prepared from reagent grade chemicals and
distilled water and the pH value was adjusted using H2SO4 or NaOH as required. The oxygen content of
the test solutions was reduced to a negligible value by bubbling nitrogen through them for a period of 24 h.
All electrochemical measurements were carried out in conventional setup, purged
with nitrogen during each experiment",1.0,Not Available,Not Available,"test electrodes were made from 0.25 mm wire looped to a diameter of 25 mm. Test solutions were prepared from reagent grade chemicals and distilled water and the pH value was adjusted using H2SO4 or NaOH as required. The oxygen content of the test solutions was reduced to a negligible value by bubbling nitrogen through them for a period of 24 h. All electrochemical measurements were carried out in conventional setup, purged with nitrogen during each experiment.",4
0.0,0.0,0.0,100.0,0.0,0.0,0.0,0.0,0.0,0.0,0.0,0.0,0.0,0.0,0.0,0.0,0.0,0.0,0.0,0.0,0.0,0.0,0.0,0.0,-91.0,43.45804676753783,1.0M NaBr PH=7,0.0,7.0,"Potentiodynamic Polarization - test electrodes were made from 0.25 mm wire looped to a diameter of
25 mm. Test solutions were prepared from reagent grade chemicals and
distilled water and the pH value was adjusted using H2SO4 or NaOH as required. The oxygen content of
the test solutions was reduced to a negligible value by bubbling nitrogen through them for a period of 24 h.
All electrochemical measurements were carried out in conventional setup, purged
with nitrogen during each experiment",1.0,Not Available,Not Available,"test electrodes were made from 0.25 mm wire looped to a diameter of 25 mm. Test solutions were prepared from reagent grade chemicals and distilled water and the pH value was adjusted using H2SO4 or NaOH as required. The oxygen content of the test solutions was reduced to a negligible value by bubbling nitrogen through them for a period of 24 h. All electrochemical measurements were carried out in conventional setup, purged with nitrogen during each experiment.",4
0.0,0.0,0.0,100.0,0.0,0.0,0.0,0.0,0.0,0.0,0.0,0.0,0.0,0.0,0.0,0.0,0.0,0.0,0.0,0.0,0.0,0.0,0.0,0.0,-103.0,43.45804676753783,1.0M NaBr PH=9,0.0,9.0,"Potentiodynamic Polarization - test electrodes were made from 0.25 mm wire looped to a diameter of
25 mm. Test solutions were prepared from reagent grade chemicals and
distilled water and the pH value was adjusted using H2SO4 or NaOH as required. The oxygen content of
the test solutions was reduced to a negligible value by bubbling nitrogen through them for a period of 24 h.
All electrochemical measurements were carried out in conventional setup, purged
with nitrogen during each experiment",1.0,Not Available,Not Available,"test electrodes were made from 0.25 mm wire looped to a diameter of 25 mm. Test solutions were prepared from reagent grade chemicals and distilled water and the pH value was adjusted using H2SO4 or NaOH as required. The oxygen content of the test solutions was reduced to a negligible value by bubbling nitrogen through them for a period of 24 h. All electrochemical measurements were carried out in conventional setup, purged with nitrogen during each experiment.",4
0.0,20.0,80.0,0.0,0.0,0.0,0.0,0.0,0.0,0.0,0.0,0.0,0.0,0.0,0.0,0.0,0.0,0.0,0.0,0.0,0.0,0.0,0.0,0.0,230.52,43.45804676753783,1.0M NaCl PH=3,1.0,3.0,"Potentiodynamic Polarization - test electrodes were made from 0.25 mm wire looped to a diameter of
25 mm. Test solutions were prepared from reagent grade chemicals and
distilled water and the pH value was adjusted using H2SO4 or NaOH as required. The oxygen content of
the test solutions was reduced to a negligible value by bubbling nitrogen through them for a period of 24 h.
All electrochemical measurements were carried out in conventional setup, purged
with nitrogen during each experiment",1.0,Not Available,Not Available,"test electrodes were made from 0.25 mm wire looped to a diameter of 25 mm. Test solutions were prepared from reagent grade chemicals and distilled water and the pH value was adjusted using H2SO4 or NaOH as required. The oxygen content of the test solutions was reduced to a negligible value by bubbling nitrogen through them for a period of 24 h. All electrochemical measurements were carried out in conventional setup, purged with nitrogen during each experiment.",4
0.0,20.0,80.0,0.0,0.0,0.0,0.0,0.0,0.0,0.0,0.0,0.0,0.0,0.0,0.0,0.0,0.0,0.0,0.0,0.0,0.0,0.0,0.0,0.0,332.48,43.45804676753783,1.0M NaCl PH=4,1.0,4.0,"Potentiodynamic Polarization - test electrodes were made from 0.25 mm wire looped to a diameter of
25 mm. Test solutions were prepared from reagent grade chemicals and
distilled water and the pH value was adjusted using H2SO4 or NaOH as required. The oxygen content of
the test solutions was reduced to a negligible value by bubbling nitrogen through them for a period of 24 h.
All electrochemical measurements were carried out in conventional setup, purged
with nitrogen during each experiment",1.0,Not Available,Not Available,"test electrodes were made from 0.25 mm wire looped to a diameter of 25 mm. Test solutions were prepared from reagent grade chemicals and distilled water and the pH value was adjusted using H2SO4 or NaOH as required. The oxygen content of the test solutions was reduced to a negligible value by bubbling nitrogen through them for a period of 24 h. All electrochemical measurements were carried out in conventional setup, purged with nitrogen during each experiment.",4
0.0,20.0,80.0,0.0,0.0,0.0,0.0,0.0,0.0,0.0,0.0,0.0,0.0,0.0,0.0,0.0,0.0,0.0,0.0,0.0,0.0,0.0,0.0,0.0,342.67,43.45804676753783,1.0M NaCl PH=5,1.0,5.0,"Potentiodynamic Polarization - test electrodes were made from 0.25 mm wire looped to a diameter of
25 mm. Test solutions were prepared from reagent grade chemicals and
distilled water and the pH value was adjusted using H2SO4 or NaOH as required. The oxygen content of
the test solutions was reduced to a negligible value by bubbling nitrogen through them for a period of 24 h.
All electrochemical measurements were carried out in conventional setup, purged
with nitrogen during each experiment",1.0,Not Available,Not Available,"test electrodes were made from 0.25 mm wire looped to a diameter of 25 mm. Test solutions were prepared from reagent grade chemicals and distilled water and the pH value was adjusted using H2SO4 or NaOH as required. The oxygen content of the test solutions was reduced to a negligible value by bubbling nitrogen through them for a period of 24 h. All electrochemical measurements were carried out in conventional setup, purged with nitrogen during each experiment.",4
0.0,20.0,80.0,0.0,0.0,0.0,0.0,0.0,0.0,0.0,0.0,0.0,0.0,0.0,0.0,0.0,0.0,0.0,0.0,0.0,0.0,0.0,0.0,0.0,370.4,43.45804676753783,1.0M NaCl PH=7,1.0,7.0,"Potentiodynamic Polarization - test electrodes were made from 0.25 mm wire looped to a diameter of
25 mm. Test solutions were prepared from reagent grade chemicals and
distilled water and the pH value was adjusted using H2SO4 or NaOH as required. The oxygen content of
the test solutions was reduced to a negligible value by bubbling nitrogen through them for a period of 24 h.
All electrochemical measurements were carried out in conventional setup, purged
with nitrogen during each experiment",1.0,Not Available,Not Available,"test electrodes were made from 0.25 mm wire looped to a diameter of 25 mm. Test solutions were prepared from reagent grade chemicals and distilled water and the pH value was adjusted using H2SO4 or NaOH as required. The oxygen content of the test solutions was reduced to a negligible value by bubbling nitrogen through them for a period of 24 h. All electrochemical measurements were carried out in conventional setup, purged with nitrogen during each experiment.",4
0.0,20.0,80.0,0.0,0.0,0.0,0.0,0.0,0.0,0.0,0.0,0.0,0.0,0.0,0.0,0.0,0.0,0.0,0.0,0.0,0.0,0.0,0.0,0.0,361.39,43.45804676753783,1.0M NaCl PH=9,1.0,9.0,"Potentiodynamic Polarization - test electrodes were made from 0.25 mm wire looped to a diameter of
25 mm. Test solutions were prepared from reagent grade chemicals and
distilled water and the pH value was adjusted using H2SO4 or NaOH as required. The oxygen content of
the test solutions was reduced to a negligible value by bubbling nitrogen through them for a period of 24 h.
All electrochemical measurements were carried out in conventional setup, purged
with nitrogen during each experiment",1.0,Not Available,Not Available,"test electrodes were made from 0.25 mm wire looped to a diameter of 25 mm. Test solutions were prepared from reagent grade chemicals and distilled water and the pH value was adjusted using H2SO4 or NaOH as required. The oxygen content of the test solutions was reduced to a negligible value by bubbling nitrogen through them for a period of 24 h. All electrochemical measurements were carried out in conventional setup, purged with nitrogen during each experiment.",4
0.0,20.0,80.0,0.0,0.0,0.0,0.0,0.0,0.0,0.0,0.0,0.0,0.0,0.0,0.0,0.0,0.0,0.0,0.0,0.0,0.0,0.0,0.0,0.0,179.14,43.45804676753783,1.0M NaBr PH=3,0.0,3.0,"Potentiodynamic Polarization - test electrodes were made from 0.25 mm wire looped to a diameter of
25 mm. Test solutions were prepared from reagent grade chemicals and
distilled water and the pH value was adjusted using H2SO4 or NaOH as required. The oxygen content of
the test solutions was reduced to a negligible value by bubbling nitrogen through them for a period of 24 h.
All electrochemical measurements were carried out in conventional setup, purged
with nitrogen during each experiment",1.0,Not Available,Not Available,"test electrodes were made from 0.25 mm wire looped to a diameter of 25 mm. Test solutions were prepared from reagent grade chemicals and distilled water and the pH value was adjusted using H2SO4 or NaOH as required. The oxygen content of the test solutions was reduced to a negligible value by bubbling nitrogen through them for a period of 24 h. All electrochemical measurements were carried out in conventional setup, purged with nitrogen during each experiment.",4
0.0,20.0,80.0,0.0,0.0,0.0,0.0,0.0,0.0,0.0,0.0,0.0,0.0,0.0,0.0,0.0,0.0,0.0,0.0,0.0,0.0,0.0,0.0,0.0,273.73,43.45804676753783,1.0M NaBr PH=4,0.0,4.0,"Potentiodynamic Polarization - test electrodes were made from 0.25 mm wire looped to a diameter of
25 mm. Test solutions were prepared from reagent grade chemicals and
distilled water and the pH value was adjusted using H2SO4 or NaOH as required. The oxygen content of
the test solutions was reduced to a negligible value by bubbling nitrogen through them for a period of 24 h.
All electrochemical measurements were carried out in conventional setup, purged
with nitrogen during each experiment",1.0,Not Available,Not Available,"test electrodes were made from 0.25 mm wire looped to a diameter of 25 mm. Test solutions were prepared from reagent grade chemicals and distilled water and the pH value was adjusted using H2SO4 or NaOH as required. The oxygen content of the test solutions was reduced to a negligible value by bubbling nitrogen through them for a period of 24 h. All electrochemical measurements were carried out in conventional setup, purged with nitrogen during each experiment.",4
0.0,20.0,80.0,0.0,0.0,0.0,0.0,0.0,0.0,0.0,0.0,0.0,0.0,0.0,0.0,0.0,0.0,0.0,0.0,0.0,0.0,0.0,0.0,0.0,309.66,43.45804676753783,1.0M NaBr PH=5,0.0,5.0,"Potentiodynamic Polarization - test electrodes were made from 0.25 mm wire looped to a diameter of
25 mm. Test solutions were prepared from reagent grade chemicals and
distilled water and the pH value was adjusted using H2SO4 or NaOH as required. The oxygen content of
the test solutions was reduced to a negligible value by bubbling nitrogen through them for a period of 24 h.
All electrochemical measurements were carried out in conventional setup, purged
with nitrogen during each experiment",1.0,Not Available,Not Available,"test electrodes were made from 0.25 mm wire looped to a diameter of 25 mm. Test solutions were prepared from reagent grade chemicals and distilled water and the pH value was adjusted using H2SO4 or NaOH as required. The oxygen content of the test solutions was reduced to a negligible value by bubbling nitrogen through them for a period of 24 h. All electrochemical measurements were carried out in conventional setup, purged with nitrogen during each experiment.",4
0.0,20.0,80.0,0.0,0.0,0.0,0.0,0.0,0.0,0.0,0.0,0.0,0.0,0.0,0.0,0.0,0.0,0.0,0.0,0.0,0.0,0.0,0.0,0.0,315.35,43.45804676753783,1.0M NaBr PH=7,0.0,7.0,"Potentiodynamic Polarization - test electrodes were made from 0.25 mm wire looped to a diameter of
25 mm. Test solutions were prepared from reagent grade chemicals and
distilled water and the pH value was adjusted using H2SO4 or NaOH as required. The oxygen content of
the test solutions was reduced to a negligible value by bubbling nitrogen through them for a period of 24 h.
All electrochemical measurements were carried out in conventional setup, purged
with nitrogen during each experiment",1.0,Not Available,Not Available,"test electrodes were made from 0.25 mm wire looped to a diameter of 25 mm. Test solutions were prepared from reagent grade chemicals and distilled water and the pH value was adjusted using H2SO4 or NaOH as required. The oxygen content of the test solutions was reduced to a negligible value by bubbling nitrogen through them for a period of 24 h. All electrochemical measurements were carried out in conventional setup, purged with nitrogen during each experiment.",4
0.0,20.0,80.0,0.0,0.0,0.0,0.0,0.0,0.0,0.0,0.0,0.0,0.0,0.0,0.0,0.0,0.0,0.0,0.0,0.0,0.0,0.0,0.0,0.0,324.7,43.45804676753783,1.0M NaBr PH=9,0.0,9.0,"Potentiodynamic Polarization - test electrodes were made from 0.25 mm wire looped to a diameter of
25 mm. Test solutions were prepared from reagent grade chemicals and
distilled water and the pH value was adjusted using H2SO4 or NaOH as required. The oxygen content of
the test solutions was reduced to a negligible value by bubbling nitrogen through them for a period of 24 h.
All electrochemical measurements were carried out in conventional setup, purged
with nitrogen during each experiment",1.0,Not Available,Not Available,"test electrodes were made from 0.25 mm wire looped to a diameter of 25 mm. Test solutions were prepared from reagent grade chemicals and distilled water and the pH value was adjusted using H2SO4 or NaOH as required. The oxygen content of the test solutions was reduced to a negligible value by bubbling nitrogen through them for a period of 24 h. All electrochemical measurements were carried out in conventional setup, purged with nitrogen during each experiment.",4
71.0,18.7,10.3,0.0,0.0,0.0,0.0,0.0,0.0,0.0,0.0,0.0,0.01,0.0,0.0,0.0,0.0,0.0,0.0,0.0,0.0,0.0,0.0,0.0,-75.0,22.0,1M KCl,1.0,7.0,"To measure the pitting potentials, the potential was stepped upwards
by 25 mV every 400 s, beginning at -300 mV(SCE).",0.06,annealed at 1200C for 24hr and water quenched,Not Available,"Pitting potentials were measured in 1M KCI, using mechanically polished 0.4 cm2
coupons of the experimental alloys. To measure the pitting potentials, the potential was stepped upwards
by 25 mV every 400 s, beginning at -300 mV(SCE).",1
69.7,16.6,11.0,2.7,0.0,0.0,0.0,0.0,0.0,0.0,0.0,0.0,0.01,0.0,0.0,0.0,0.0,0.0,0.0,0.0,0.0,0.0,0.0,0.0,50.0,22.0,1M KCl,1.0,7.0,"To measure the pitting potentials, the potential was stepped upwards
by 25 mV every 400 s, beginning at -300 mV(SCE).",0.06,annealed at 1200C for 24hr and water quenched,Not Available,"Pitting potentials were measured in 1M KCI, using mechanically polished 0.4 cm2
coupons of the experimental alloys. To measure the pitting potentials, the potential was stepped upwards
by 25 mV every 400 s, beginning at -300 mV(SCE).",1
68.53,16.3,14.4,0.0,0.0,0.0,0.0,0.01,0.33,0.43,0.0,0.0,0.0,0.0,0.0,0.0,0.0,0.0,0.0,0.0,0.0,0.0,0.0,0.0,80.0,43.45804676753783,0.1M NaCl,0.1,7.0,"Potentiodynamic Polarization- Samples were mechanically polished with
emery paper up to grade 1000 under water, then degreased in absolute ethyl alcohol, washed in deionized water, and
dried by warm air blowing for electrochemical tests. Polarization curves were obtained potentiodynamically at a scan rate of 20 mV/min.",0.33,Solution treatment was performed by heating in nitrogen at 1150 C for 30 minutes followed by water quenching,Not Available,"Samples were mechanically polished with
emery paper up to grade 1000 under water, then degreased in absolute ethyl alcohol, washed in deionized water, and
dried by warm air blowing for electrochemical tests.",1
66.48,16.3,14.0,0.0,2.49,0.0,0.0,0.01,0.4,0.33,0.0,0.0,0.0,0.0,0.0,0.0,0.0,0.0,0.0,0.0,0.0,0.0,0.0,0.0,210.0,43.45804676753783,0.1M NaCl,0.1,7.0,"Potentiodynamic Polarization- Samples were mechanically polished with
emery paper up to grade 1000 under water, then degreased in absolute ethyl alcohol, washed in deionized water, and
dried by warm air blowing for electrochemical tests. Polarization curves were obtained potentiodynamically at a scan rate of 20 mV/min.",0.33,Solution treatment was performed by heating in nitrogen at 1150 C for 30 minutes followed by water quenching,Not Available,"Samples were mechanically polished with
emery paper up to grade 1000 under water, then degreased in absolute ethyl alcohol, washed in deionized water, and
dried by warm air blowing for electrochemical tests.",1
63.87,16.5,14.1,0.0,4.81,0.0,0.0,0.01,0.41,0.3,0.0,0.0,0.0,0.0,0.0,0.0,0.0,0.0,0.0,0.0,0.0,0.0,0.0,0.0,300.0,43.45804676753783,0.1M NaCl,0.1,7.0,"Potentiodynamic Polarization- Samples were mechanically polished with
emery paper up to grade 1000 under water, then degreased in absolute ethyl alcohol, washed in deionized water, and
dried by warm air blowing for electrochemical tests. Polarization curves were obtained potentiodynamically at a scan rate of 20 mV/min.",0.33,Solution treatment was performed by heating in nitrogen at 1150 C for 30 minutes followed by water quenching,Not Available,"Samples were mechanically polished with
emery paper up to grade 1000 under water, then degreased in absolute ethyl alcohol, washed in deionized water, and
dried by warm air blowing for electrochemical tests.",1
68.53,16.3,14.4,0.0,0.0,0.0,0.0,0.01,0.33,0.43,0.0,0.0,0.0,0.0,0.0,0.0,0.0,0.0,0.0,0.0,0.0,0.0,0.0,0.0,80.0,60.0,0.1M NaCl,0.1,7.0,"Potentiodynamic Polarization- Samples were mechanically polished with
emery paper up to grade 1000 under water, then degreased in absolute ethyl alcohol, washed in deionized water, and
dried by warm air blowing for electrochemical tests. Polarization curves were obtained potentiodynamically at a scan rate of 20 mV/min.",0.33,Solution treatment was performed by heating in nitrogen at 1150 C for 30 minutes followed by water quenching,Not Available,"Samples were mechanically polished with
emery paper up to grade 1000 under water, then degreased in absolute ethyl alcohol, washed in deionized water, and
dried by warm air blowing for electrochemical tests.",1
68.53,16.3,14.4,0.0,0.0,0.0,0.0,0.01,0.33,0.43,0.0,0.0,0.0,0.0,0.0,0.0,0.0,0.0,0.0,0.0,0.0,0.0,0.0,0.0,150.0,60.0,0.1M NaCl + 0.025 M W04,0.1,7.0,"Potentiodynamic Polarization- Samples were mechanically polished with
emery paper up to grade 1000 under water, then degreased in absolute ethyl alcohol, washed in deionized water, and
dried by warm air blowing for electrochemical tests. Polarization curves were obtained potentiodynamically at a scan rate of 20 mV/min.",0.33,Solution treatment was performed by heating in nitrogen at 1150 C for 30 minutes followed by water quenching,Not Available,"Samples were mechanically polished with
emery paper up to grade 1000 under water, then degreased in absolute ethyl alcohol, washed in deionized water, and
dried by warm air blowing for electrochemical tests.",1
68.53,16.3,14.4,0.0,0.0,0.0,0.0,0.01,0.33,0.43,0.0,0.0,0.0,0.0,0.0,0.0,0.0,0.0,0.0,0.0,0.0,0.0,0.0,0.0,220.0,60.0,0.1M NaCl + 0.1 M W04,0.1,7.0,"Potentiodynamic Polarization- Samples were mechanically polished with
emery paper up to grade 1000 under water, then degreased in absolute ethyl alcohol, washed in deionized water, and
dried by warm air blowing for electrochemical tests. Polarization curves were obtained potentiodynamically at a scan rate of 20 mV/min.",0.33,Solution treatment was performed by heating in nitrogen at 1150 C for 30 minutes followed by water quenching,Not Available,"Samples were mechanically polished with
emery paper up to grade 1000 under water, then degreased in absolute ethyl alcohol, washed in deionized water, and
dried by warm air blowing for electrochemical tests.",1
72.0,0.0,0.0,0.0,0.0,0.0,0.0,0.0,0.0,0.0,0.0,0.0,0.0,28.0,0.0,0.0,0.0,0.0,0.0,0.0,0.0,0.0,0.0,0.0,86.0,43.45804676753783,distilled water adjusted to pH 4(6.25 x 10–5 M H2SO4) containing 200 ppm Cl- (5.5 x 10-3 NaCl),0.0055,4.0,"Potentiodynamic Polarization - the sample was stabilized in the electrolyte, which was sparged continuously with
oxygen (O2), until the potential change was < 1 mV/min, and this potential was considered as the OCP. Then, the sample was scanned potentiodynamically at a rate of 600 mV/h to a potential corresponding to a
current density of 10–3 A/cm2 and then scan direction was reversed.",0.17,"annealing in air for 1 h at 850° C (recrystallization) plus 7 days at 500°C (ordering) followed by cooling in air,which produced the DO3 -ordered structure",the DO3 -ordered structure,"To prevent the initiation of crevice corrosion between the epoxy and specimen, the epoxy-specimen interface was painted with Amercoat 90 epoxy leaving an exposed area of 1 cm2 on the material surface. The painted sample was cured in an oven for 10 h at 70C. Just before introduction into the polarization cell, the exposed metal surface was polished by hand with cloth and a 9-microm diamond paste to remove the air-formed oxide film created during the epoxy curing process. The interface seal was abraded slightly but not damaged.
Polarization tests were conducted in an aerated electrolyte.",1
70.0,2.0,0.0,0.0,0.0,0.0,0.0,0.0,0.0,0.0,0.0,0.0,0.0,28.0,0.0,0.0,0.0,0.0,0.0,0.0,0.0,0.0,0.0,0.0,176.0,43.45804676753783,distilled water adjusted to pH 4(6.25 x 10–5 M H2SO4) containing 200 ppm Cl- (5.5 x 10-3 NaCl),0.0055,4.0,"Potentiodynamic Polarization - the sample was stabilized in the electrolyte, which was sparged continuously with
oxygen (O2), until the potential change was < 1 mV/min, and this potential was considered as the OCP. Then, the sample was scanned potentiodynamically at a rate of 600 mV/h to a potential corresponding to a
current density of 10–3 A/cm2 and then scan direction was reversed.",0.17,"annealing in air for 1 h at 850° C (recrystallization) plus 7 days at 500°C (ordering) followed by cooling in air,which produced the DO3 -ordered structure",the DO3 -ordered structure,"To prevent the initiation of crevice corrosion between the epoxy and specimen, the epoxy-specimen interface was painted with Amercoat 90 epoxy leaving an exposed area of 1 cm2 on the material surface. The painted sample was cured in an oven for 10 h at 70C. Just before introduction into the polarization cell, the exposed metal surface was polished by hand with cloth and a 9-microm diamond paste to remove the air-formed oxide film created during the epoxy curing process. The interface seal was abraded slightly but not damaged.
Polarization tests were conducted in an aerated electrolyte.",1
68.0,4.0,0.0,0.0,0.0,0.0,0.0,0.0,0.0,0.0,0.0,0.0,0.0,28.0,0.0,0.0,0.0,0.0,0.0,0.0,0.0,0.0,0.0,0.0,277.0,43.45804676753783,distilled water adjusted to pH 4(6.25 x 10–5 M H2SO4) containing 200 ppm Cl- (5.5 x 10-3 NaCl),0.0055,4.0,"Potentiodynamic Polarization - the sample was stabilized in the electrolyte, which was sparged continuously with
oxygen (O2), until the potential change was < 1 mV/min, and this potential was considered as the OCP. Then, the sample was scanned potentiodynamically at a rate of 600 mV/h to a potential corresponding to a
current density of 10–3 A/cm2 and then scan direction was reversed.",0.17,"annealing in air for 1 h at 850° C (recrystallization) plus 7 days at 500°C (ordering) followed by cooling in air,which produced the DO3 -ordered structure",the DO3 -ordered structure,"To prevent the initiation of crevice corrosion between the epoxy and specimen, the epoxy-specimen interface was painted with Amercoat 90 epoxy leaving an exposed area of 1 cm2 on the material surface. The painted sample was cured in an oven for 10 h at 70C. Just before introduction into the polarization cell, the exposed metal surface was polished by hand with cloth and a 9-microm diamond paste to remove the air-formed oxide film created during the epoxy curing process. The interface seal was abraded slightly but not damaged.
Polarization tests were conducted in an aerated electrolyte.",1
66.0,6.0,0.0,0.0,0.0,0.0,0.0,0.0,0.0,0.0,0.0,0.0,0.0,28.0,0.0,0.0,0.0,0.0,0.0,0.0,0.0,0.0,0.0,0.0,380.0,43.45804676753783,distilled water adjusted to pH 4(6.25 x 10–5 M H2SO4) containing 200 ppm Cl- (5.5 x 10-3 NaCl),0.0055,4.0,"Potentiodynamic Polarization - the sample was stabilized in the electrolyte, which was sparged continuously with
oxygen (O2), until the potential change was < 1 mV/min, and this potential was considered as the OCP. Then, the sample was scanned potentiodynamically at a rate of 600 mV/h to a potential corresponding to a
current density of 10–3 A/cm2 and then scan direction was reversed.",0.17,"annealing in air for 1 h at 850° C (recrystallization) plus 7 days at 500°C (ordering) followed by cooling in air,which produced the DO3 -ordered structure",the DO3 -ordered structure,"To prevent the initiation of crevice corrosion between the epoxy and specimen, the epoxy-specimen interface was painted with Amercoat 90 epoxy leaving an exposed area of 1 cm2 on the material surface. The painted sample was cured in an oven for 10 h at 70C. Just before introduction into the polarization cell, the exposed metal surface was polished by hand with cloth and a 9-microm diamond paste to remove the air-formed oxide film created during the epoxy curing process. The interface seal was abraded slightly but not damaged.
Polarization tests were conducted in an aerated electrolyte.",1
67.95,2.0,0.0,2.0,0.0,0.0,0.0,0.0,0.0,0.0,0.0,0.0,0.0,28.0,0.0,0.0,0.0,0.0,0.0,0.0,0.05,0.0,0.0,0.0,256.0,43.45804676753783,distilled water adjusted to pH 4(6.25 x 10–5 M H2SO4) containing 200 ppm Cl- (5.5 x 10-3 NaCl),0.0055,4.0,"Potentiodynamic Polarization - the sample was stabilized in the electrolyte, which was sparged continuously with
oxygen (O2), until the potential change was < 1 mV/min, and this potential was considered as the OCP. Then, the sample was scanned potentiodynamically at a rate of 600 mV/h to a potential corresponding to a
current density of 10–3 A/cm2 and then scan direction was reversed.",0.17,"annealing in air for 1 h at 850° C (recrystallization) plus 7 days at 500°C (ordering) followed by cooling in air,which produced the DO3 -ordered structure",the DO3 -ordered structure,"To prevent the initiation of crevice corrosion between the epoxy and specimen, the epoxy-specimen interface was painted with Amercoat 90 epoxy leaving an exposed area of 1 cm2 on the material surface. The painted sample was cured in an oven for 10 h at 70C. Just before introduction into the polarization cell, the exposed metal surface was polished by hand with cloth and a 9-microm diamond paste to remove the air-formed oxide film created during the epoxy curing process. The interface seal was abraded slightly but not damaged.
Polarization tests were conducted in an aerated electrolyte.",1
68.95,2.0,0.0,1.0,0.0,0.0,0.0,0.0,0.0,0.0,0.0,0.0,0.0,28.0,0.0,0.0,0.0,0.0,0.0,0.0,0.05,0.0,0.0,0.0,206.0,43.45804676753783,distilled water adjusted to pH 4(6.25 x 10–5 M H2SO4) containing 200 ppm Cl- (5.5 x 10-3 NaCl),0.0055,4.0,"Potentiodynamic Polarization - the sample was stabilized in the electrolyte, which was sparged continuously with
oxygen (O2), until the potential change was < 1 mV/min, and this potential was considered as the OCP. Then, the sample was scanned potentiodynamically at a rate of 600 mV/h to a potential corresponding to a
current density of 10–3 A/cm2 and then scan direction was reversed.",0.17,"annealing in air for 1 h at 850° C (recrystallization) plus 7 days at 500°C (ordering) followed by cooling in air,which produced the DO3 -ordered structure",the DO3 -ordered structure,"To prevent the initiation of crevice corrosion between the epoxy and specimen, the epoxy-specimen interface was painted with Amercoat 90 epoxy leaving an exposed area of 1 cm2 on the material surface. The painted sample was cured in an oven for 10 h at 70C. Just before introduction into the polarization cell, the exposed metal surface was polished by hand with cloth and a 9-microm diamond paste to remove the air-formed oxide film created during the epoxy curing process. The interface seal was abraded slightly but not damaged.
Polarization tests were conducted in an aerated electrolyte.",1
67.5,4.0,0.0,0.5,0.0,0.0,0.0,0.0,0.0,0.0,0.0,0.0,0.0,28.0,0.0,0.0,0.0,0.0,0.0,0.0,0.0,0.0,0.0,0.0,236.0,43.45804676753783,distilled water adjusted to pH 4(6.25 x 10–5 M H2SO4) containing 200 ppm Cl- (5.5 x 10-3 NaCl),0.0055,4.0,"Potentiodynamic Polarization - the sample was stabilized in the electrolyte, which was sparged continuously with
oxygen (O2), until the potential change was < 1 mV/min, and this potential was considered as the OCP. Then, the sample was scanned potentiodynamically at a rate of 600 mV/h to a potential corresponding to a
current density of 10–3 A/cm2 and then scan direction was reversed.",0.17,"annealing in air for 1 h at 850° C (recrystallization) plus 7 days at 500°C (ordering) followed by cooling in air,which produced the DO3 -ordered structure",the DO3 -ordered structure,"To prevent the initiation of crevice corrosion between the epoxy and specimen, the epoxy-specimen interface was painted with Amercoat 90 epoxy leaving an exposed area of 1 cm2 on the material surface. The painted sample was cured in an oven for 10 h at 70C. Just before introduction into the polarization cell, the exposed metal surface was polished by hand with cloth and a 9-microm diamond paste to remove the air-formed oxide film created during the epoxy curing process. The interface seal was abraded slightly but not damaged.
Polarization tests were conducted in an aerated electrolyte.",1
67.0,4.0,0.0,1.0,0.0,0.0,0.0,0.0,0.0,0.0,0.0,0.0,0.0,28.0,0.0,0.0,0.0,0.0,0.0,0.0,0.0,0.0,0.0,0.0,296.0,43.45804676753783,distilled water adjusted to pH 4(6.25 x 10–5 M H2SO4) containing 200 ppm Cl- (5.5 x 10-3 NaCl),0.0055,4.0,"Potentiodynamic Polarization - the sample was stabilized in the electrolyte, which was sparged continuously with
oxygen (O2), until the potential change was < 1 mV/min, and this potential was considered as the OCP. Then, the sample was scanned potentiodynamically at a rate of 600 mV/h to a potential corresponding to a
current density of 10–3 A/cm2 and then scan direction was reversed.",0.17,"annealing in air for 1 h at 850° C (recrystallization) plus 7 days at 500°C (ordering) followed by cooling in air,which produced the DO3 -ordered structure",the DO3 -ordered structure,"To prevent the initiation of crevice corrosion between the epoxy and specimen, the epoxy-specimen interface was painted with Amercoat 90 epoxy leaving an exposed area of 1 cm2 on the material surface. The painted sample was cured in an oven for 10 h at 70C. Just before introduction into the polarization cell, the exposed metal surface was polished by hand with cloth and a 9-microm diamond paste to remove the air-formed oxide film created during the epoxy curing process. The interface seal was abraded slightly but not damaged.
Polarization tests were conducted in an aerated electrolyte.",1
66.0,4.0,0.0,2.0,0.0,0.0,0.0,0.0,0.0,0.0,0.0,0.0,0.0,28.0,0.0,0.0,0.0,0.0,0.0,0.0,0.0,0.0,0.0,0.0,336.0,43.45804676753783,distilled water adjusted to pH 4(6.25 x 10–5 M H2SO4) containing 200 ppm Cl- (5.5 x 10-3 NaCl),0.0055,4.0,"Potentiodynamic Polarization - the sample was stabilized in the electrolyte, which was sparged continuously with
oxygen (O2), until the potential change was < 1 mV/min, and this potential was considered as the OCP. Then, the sample was scanned potentiodynamically at a rate of 600 mV/h to a potential corresponding to a
