Repository: akshatshaw/Case-Study

File: Code/pit_edit_2.csv (part 12 of 14)
No.,Fe,Cr,Ni,Mo,W,N,Nb,C,Si,Mn,Cu,P,S,Al,V,Ta,Re,Ce,Ti,Co,B,Mg,Y,Gd,"Epit, mV (SCE)",Test Temp (C),Test Solution,[Cl-] M,pH,Test Method,Scan Rate mV/s,Heat treatment,Microstructures,Comments,Reference,Material class
508,0,0,0,100,0,NA,0,NA,NA,NA,NA,NA,NA,0,0,0,0,0,0,0,0,0,0,0,-56.54,NA,1.0M NaCl PH=4,1,4,"Potentiodynamic Polarization - test electrodes were made from 0.25 mm wire looped to a diameter of
25 mm. Test solutions were prepared from reagent grade chemicals and
distilled water and the pH value was adjusted using H2SO4 or NaOH as required. The oxygen content of
the test solutions was reduced to a negligible value by bubbling nitrogen through them for a period of 24 h.
All electrochemical measurements were carried out in conventional setup, purged
with nitrogen during each experiment",1,NA,NA,"test electrodes were made from 0.25 mm wire looped to a diameter of 25 mm. Test solutions were prepared from reagent grade chemicals and distilled water and the pH value was adjusted using H2SO4 or NaOH as required. The oxygen content of the test solutions was reduced to a negligible value by bubbling nitrogen through them for a period of 24 h. All electrochemical measurements were carried out in conventional setup, purged with nitrogen during each experiment.",9,Other
509,0,0,0,100,0,NA,0,NA,NA,NA,NA,NA,NA,0,0,0,0,0,0,0,0,0,0,0,-50.04,NA,1.0M NaCl PH=5,1,5,"Potentiodynamic Polarization - test electrodes were made from 0.25 mm wire looped to a diameter of
25 mm. Test solutions were prepared from reagent grade chemicals and
distilled water and the pH value was adjusted using H2SO4 or NaOH as required. The oxygen content of
the test solutions was reduced to a negligible value by bubbling nitrogen through them for a period of 24 h.
All electrochemical measurements were carried out in conventional setup, purged
with nitrogen during each experiment",1,NA,NA,"test electrodes were made from 0.25 mm wire looped to a diameter of 25 mm. Test solutions were prepared from reagent grade chemicals and distilled water and the pH value was adjusted using H2SO4 or NaOH as required. The oxygen content of the test solutions was reduced to a negligible value by bubbling nitrogen through them for a period of 24 h. All electrochemical measurements were carried out in conventional setup, purged with nitrogen during each experiment.",9,Other
510,0,0,0,100,0,NA,0,NA,NA,NA,NA,NA,NA,0,0,0,0,0,0,0,0,0,0,0,-106.71,NA,1.0M NaCl PH=7,1,7,"Potentiodynamic Polarization - test electrodes were made from 0.25 mm wire looped to a diameter of
25 mm. Test solutions were prepared from reagent grade chemicals and
distilled water and the pH value was adjusted using H2SO4 or NaOH as required. The oxygen content of
the test solutions was reduced to a negligible value by bubbling nitrogen through them for a period of 24 h.
All electrochemical measurements were carried out in conventional setup, purged
with nitrogen during each experiment",1,NA,NA,"test electrodes were made from 0.25 mm wire looped to a diameter of 25 mm. Test solutions were prepared from reagent grade chemicals and distilled water and the pH value was adjusted using H2SO4 or NaOH as required. The oxygen content of the test solutions was reduced to a negligible value by bubbling nitrogen through them for a period of 24 h. All electrochemical measurements were carried out in conventional setup, purged with nitrogen during each experiment.",9,Other
511,0,0,0,100,0,NA,0,NA,NA,NA,NA,NA,NA,0,0,0,0,0,0,0,0,0,0,0,-119.33,NA,1.0M NaCl PH=9,1,9,"Potentiodynamic Polarization - test electrodes were made from 0.25 mm wire looped to a diameter of
25 mm. Test solutions were prepared from reagent grade chemicals and
distilled water and the pH value was adjusted using H2SO4 or NaOH as required. The oxygen content of
the test solutions was reduced to a negligible value by bubbling nitrogen through them for a period of 24 h.
All electrochemical measurements were carried out in conventional setup, purged
with nitrogen during each experiment",1,NA,NA,"test electrodes were made from 0.25 mm wire looped to a diameter of 25 mm. Test solutions were prepared from reagent grade chemicals and distilled water and the pH value was adjusted using H2SO4 or NaOH as required. The oxygen content of the test solutions was reduced to a negligible value by bubbling nitrogen through them for a period of 24 h. All electrochemical measurements were carried out in conventional setup, purged with nitrogen during each experiment.",9,Other
512,0,0,0,100,0,NA,0,NA,NA,NA,NA,NA,NA,0,0,0,0,0,0,0,0,0,0,0,21.33,NA,1.0M NaBr PH=3,0,3,"Potentiodynamic Polarization - test electrodes were made from 0.25 mm wire looped to a diameter of
25 mm. Test solutions were prepared from reagent grade chemicals and
distilled water and the pH value was adjusted using H2SO4 or NaOH as required. The oxygen content of
the test solutions was reduced to a negligible value by bubbling nitrogen through them for a period of 24 h.
All electrochemical measurements were carried out in conventional setup, purged
with nitrogen during each experiment",1,NA,NA,"test electrodes were made from 0.25 mm wire looped to a diameter of 25 mm. Test solutions were prepared from reagent grade chemicals and distilled water and the pH value was adjusted using H2SO4 or NaOH as required. The oxygen content of the test solutions was reduced to a negligible value by bubbling nitrogen through them for a period of 24 h. All electrochemical measurements were carried out in conventional setup, purged with nitrogen during each experiment.",9,Other
513,0,0,0,100,0,NA,0,NA,NA,NA,NA,NA,NA,0,0,0,0,0,0,0,0,0,0,0,-45.55,NA,1.0M NaBr PH=4,0,4,"Potentiodynamic Polarization - test electrodes were made from 0.25 mm wire looped to a diameter of
25 mm. Test solutions were prepared from reagent grade chemicals and
distilled water and the pH value was adjusted using H2SO4 or NaOH as required. The oxygen content of
the test solutions was reduced to a negligible value by bubbling nitrogen through them for a period of 24 h.
All electrochemical measurements were carried out in conventional setup, purged
with nitrogen during each experiment",1,NA,NA,"test electrodes were made from 0.25 mm wire looped to a diameter of 25 mm. Test solutions were prepared from reagent grade chemicals and distilled water and the pH value was adjusted using H2SO4 or NaOH as required. The oxygen content of the test solutions was reduced to a negligible value by bubbling nitrogen through them for a period of 24 h. All electrochemical measurements were carried out in conventional setup, purged with nitrogen during each experiment.",9,Other
514,0,0,0,100,0,NA,0,NA,NA,NA,NA,NA,NA,0,0,0,0,0,0,0,0,0,0,0,-53.73,NA,1.0M NaBr PH=5,0,5,"Potentiodynamic Polarization - test electrodes were made from 0.25 mm wire looped to a diameter of
25 mm. Test solutions were prepared from reagent grade chemicals and
distilled water and the pH value was adjusted using H2SO4 or NaOH as required. The oxygen content of
the test solutions was reduced to a negligible value by bubbling nitrogen through them for a period of 24 h.
All electrochemical measurements were carried out in conventional setup, purged
with nitrogen during each experiment",1,NA,NA,"test electrodes were made from 0.25 mm wire looped to a diameter of 25 mm. Test solutions were prepared from reagent grade chemicals and distilled water and the pH value was adjusted using H2SO4 or NaOH as required. The oxygen content of the test solutions was reduced to a negligible value by bubbling nitrogen through them for a period of 24 h. All electrochemical measurements were carried out in conventional setup, purged with nitrogen during each experiment.",9,Other
515,0,0,0,100,0,NA,0,NA,NA,NA,NA,NA,NA,0,0,0,0,0,0,0,0,0,0,0,-91,NA,1.0M NaBr PH=7,0,7,"Potentiodynamic Polarization - test electrodes were made from 0.25 mm wire looped to a diameter of
25 mm. Test solutions were prepared from reagent grade chemicals and
distilled water and the pH value was adjusted using H2SO4 or NaOH as required. The oxygen content of
the test solutions was reduced to a negligible value by bubbling nitrogen through them for a period of 24 h.
All electrochemical measurements were carried out in conventional setup, purged
with nitrogen during each experiment",1,NA,NA,"test electrodes were made from 0.25 mm wire looped to a diameter of 25 mm. Test solutions were prepared from reagent grade chemicals and distilled water and the pH value was adjusted using H2SO4 or NaOH as required. The oxygen content of the test solutions was reduced to a negligible value by bubbling nitrogen through them for a period of 24 h. All electrochemical measurements were carried out in conventional setup, purged with nitrogen during each experiment.",9,Other
516,0,0,0,100,0,NA,0,NA,NA,NA,NA,NA,NA,0,0,0,0,0,0,0,0,0,0,0,-103,NA,1.0M NaBr PH=9,0,9,"Potentiodynamic Polarization - test electrodes were made from 0.25 mm wire looped to a diameter of
25 mm. Test solutions were prepared from reagent grade chemicals and
distilled water and the pH value was adjusted using H2SO4 or NaOH as required. The oxygen content of
the test solutions was reduced to a negligible value by bubbling nitrogen through them for a period of 24 h.
All electrochemical measurements were carried out in conventional setup, purged
with nitrogen during each experiment",1,NA,NA,"test electrodes were made from 0.25 mm wire looped to a diameter of 25 mm. Test solutions were prepared from reagent grade chemicals and distilled water and the pH value was adjusted using H2SO4 or NaOH as required. The oxygen content of the test solutions was reduced to a negligible value by bubbling nitrogen through them for a period of 24 h. All electrochemical measurements were carried out in conventional setup, purged with nitrogen during each experiment.",9,Other
517,0,20,80,0,0,NA,0,NA,NA,NA,NA,NA,NA,0,0,0,0,0,0,0,0,0,0,0,230.52,NA,1.0M NaCl PH=3,1,3,"Potentiodynamic Polarization - test electrodes were made from 0.25 mm wire looped to a diameter of
25 mm. Test solutions were prepared from reagent grade chemicals and
distilled water and the pH value was adjusted using H2SO4 or NaOH as required. The oxygen content of
the test solutions was reduced to a negligible value by bubbling nitrogen through them for a period of 24 h.
All electrochemical measurements were carried out in conventional setup, purged
with nitrogen during each experiment",1,NA,NA,"test electrodes were made from 0.25 mm wire looped to a diameter of 25 mm. Test solutions were prepared from reagent grade chemicals and distilled water and the pH value was adjusted using H2SO4 or NaOH as required. The oxygen content of the test solutions was reduced to a negligible value by bubbling nitrogen through them for a period of 24 h. All electrochemical measurements were carried out in conventional setup, purged with nitrogen during each experiment.",9,Other
518,0,20,80,0,0,NA,0,NA,NA,NA,NA,NA,NA,0,0,0,0,0,0,0,0,0,0,0,332.48,NA,1.0M NaCl PH=4,1,4,"Potentiodynamic Polarization - test electrodes were made from 0.25 mm wire looped to a diameter of
25 mm. Test solutions were prepared from reagent grade chemicals and
distilled water and the pH value was adjusted using H2SO4 or NaOH as required. The oxygen content of
the test solutions was reduced to a negligible value by bubbling nitrogen through them for a period of 24 h.
All electrochemical measurements were carried out in conventional setup, purged
with nitrogen during each experiment",1,NA,NA,"test electrodes were made from 0.25 mm wire looped to a diameter of 25 mm. Test solutions were prepared from reagent grade chemicals and distilled water and the pH value was adjusted using H2SO4 or NaOH as required. The oxygen content of the test solutions was reduced to a negligible value by bubbling nitrogen through them for a period of 24 h. All electrochemical measurements were carried out in conventional setup, purged with nitrogen during each experiment.",9,Other
519,0,20,80,0,0,NA,0,NA,NA,NA,NA,NA,NA,0,0,0,0,0,0,0,0,0,0,0,342.67,NA,1.0M NaCl PH=5,1,5,"Potentiodynamic Polarization - test electrodes were made from 0.25 mm wire looped to a diameter of
25 mm. Test solutions were prepared from reagent grade chemicals and
distilled water and the pH value was adjusted using H2SO4 or NaOH as required. The oxygen content of
the test solutions was reduced to a negligible value by bubbling nitrogen through them for a period of 24 h.
All electrochemical measurements were carried out in conventional setup, purged
with nitrogen during each experiment",1,NA,NA,"test electrodes were made from 0.25 mm wire looped to a diameter of 25 mm. Test solutions were prepared from reagent grade chemicals and distilled water and the pH value was adjusted using H2SO4 or NaOH as required. The oxygen content of the test solutions was reduced to a negligible value by bubbling nitrogen through them for a period of 24 h. All electrochemical measurements were carried out in conventional setup, purged with nitrogen during each experiment.",9,Other
520,0,20,80,0,0,NA,0,NA,NA,NA,NA,NA,NA,0,0,0,0,0,0,0,0,0,0,0,370.4,NA,1.0M NaCl PH=7,1,7,"Potentiodynamic Polarization - test electrodes were made from 0.25 mm wire looped to a diameter of
25 mm. Test solutions were prepared from reagent grade chemicals and
distilled water and the pH value was adjusted using H2SO4 or NaOH as required. The oxygen content of
the test solutions was reduced to a negligible value by bubbling nitrogen through them for a period of 24 h.
All electrochemical measurements were carried out in conventional setup, purged
with nitrogen during each experiment",1,NA,NA,"test electrodes were made from 0.25 mm wire looped to a diameter of 25 mm. Test solutions were prepared from reagent grade chemicals and distilled water and the pH value was adjusted using H2SO4 or NaOH as required. The oxygen content of the test solutions was reduced to a negligible value by bubbling nitrogen through them for a period of 24 h. All electrochemical measurements were carried out in conventional setup, purged with nitrogen during each experiment.",9,Other
521,0,20,80,0,0,NA,0,NA,NA,NA,NA,NA,NA,0,0,0,0,0,0,0,0,0,0,0,361.39,NA,1.0M NaCl PH=9,1,9,"Potentiodynamic Polarization - test electrodes were made from 0.25 mm wire looped to a diameter of
25 mm. Test solutions were prepared from reagent grade chemicals and
distilled water and the pH value was adjusted using H2SO4 or NaOH as required. The oxygen content of
the test solutions was reduced to a negligible value by bubbling nitrogen through them for a period of 24 h.
All electrochemical measurements were carried out in conventional setup, purged
with nitrogen during each experiment",1,NA,NA,"test electrodes were made from 0.25 mm wire looped to a diameter of 25 mm. Test solutions were prepared from reagent grade chemicals and distilled water and the pH value was adjusted using H2SO4 or NaOH as required. The oxygen content of the test solutions was reduced to a negligible value by bubbling nitrogen through them for a period of 24 h. All electrochemical measurements were carried out in conventional setup, purged with nitrogen during each experiment.",9,Other
522,0,20,80,0,0,NA,0,NA,NA,NA,NA,NA,NA,0,0,0,0,0,0,0,0,0,0,0,179.14,NA,1.0M NaBr PH=3,0,3,"Potentiodynamic Polarization - test electrodes were made from 0.25 mm wire looped to a diameter of
25 mm. Test solutions were prepared from reagent grade chemicals and
distilled water and the pH value was adjusted using H2SO4 or NaOH as required. The oxygen content of
the test solutions was reduced to a negligible value by bubbling nitrogen through them for a period of 24 h.
All electrochemical measurements were carried out in conventional setup, purged
with nitrogen during each experiment",1,NA,NA,"test electrodes were made from 0.25 mm wire looped to a diameter of 25 mm. Test solutions were prepared from reagent grade chemicals and distilled water and the pH value was adjusted using H2SO4 or NaOH as required. The oxygen content of the test solutions was reduced to a negligible value by bubbling nitrogen through them for a period of 24 h. All electrochemical measurements were carried out in conventional setup, purged with nitrogen during each experiment.",9,Other
523,0,20,80,0,0,NA,0,NA,NA,NA,NA,NA,NA,0,0,0,0,0,0,0,0,0,0,0,273.73,NA,1.0M NaBr PH=4,0,4,"Potentiodynamic Polarization - test electrodes were made from 0.25 mm wire looped to a diameter of
25 mm. Test solutions were prepared from reagent grade chemicals and
distilled water and the pH value was adjusted using H2SO4 or NaOH as required. The oxygen content of
the test solutions was reduced to a negligible value by bubbling nitrogen through them for a period of 24 h.
All electrochemical measurements were carried out in conventional setup, purged
with nitrogen during each experiment",1,NA,NA,"test electrodes were made from 0.25 mm wire looped to a diameter of 25 mm. Test solutions were prepared from reagent grade chemicals and distilled water and the pH value was adjusted using H2SO4 or NaOH as required. The oxygen content of the test solutions was reduced to a negligible value by bubbling nitrogen through them for a period of 24 h. All electrochemical measurements were carried out in conventional setup, purged with nitrogen during each experiment.",9,Other
524,0,20,80,0,0,NA,0,NA,NA,NA,NA,NA,NA,0,0,0,0,0,0,0,0,0,0,0,309.66,NA,1.0M NaBr PH=5,0,5,"Potentiodynamic Polarization - test electrodes were made from 0.25 mm wire looped to a diameter of
25 mm. Test solutions were prepared from reagent grade chemicals and
distilled water and the pH value was adjusted using H2SO4 or NaOH as required. The oxygen content of
the test solutions was reduced to a negligible value by bubbling nitrogen through them for a period of 24 h.
All electrochemical measurements were carried out in conventional setup, purged
with nitrogen during each experiment",1,NA,NA,"test electrodes were made from 0.25 mm wire looped to a diameter of 25 mm. Test solutions were prepared from reagent grade chemicals and distilled water and the pH value was adjusted using H2SO4 or NaOH as required. The oxygen content of the test solutions was reduced to a negligible value by bubbling nitrogen through them for a period of 24 h. All electrochemical measurements were carried out in conventional setup, purged with nitrogen during each experiment.",9,Other
525,0,20,80,0,0,NA,0,NA,NA,NA,NA,NA,NA,0,0,0,0,0,0,0,0,0,0,0,315.35,NA,1.0M NaBr PH=7,0,7,"Potentiodynamic Polarization - test electrodes were made from 0.25 mm wire looped to a diameter of
25 mm. Test solutions were prepared from reagent grade chemicals and
distilled water and the pH value was adjusted using H2SO4 or NaOH as required. The oxygen content of
the test solutions was reduced to a negligible value by bubbling nitrogen through them for a period of 24 h.
All electrochemical measurements were carried out in conventional setup, purged
with nitrogen during each experiment",1,NA,NA,"test electrodes were made from 0.25 mm wire looped to a diameter of 25 mm. Test solutions were prepared from reagent grade chemicals and distilled water and the pH value was adjusted using H2SO4 or NaOH as required. The oxygen content of the test solutions was reduced to a negligible value by bubbling nitrogen through them for a period of 24 h. All electrochemical measurements were carried out in conventional setup, purged with nitrogen during each experiment.",9,Other
526,0,20,80,0,0,NA,0,NA,NA,NA,NA,NA,NA,0,0,0,0,0,0,0,0,0,0,0,324.7,NA,1.0M NaBr PH=9,0,9,"Potentiodynamic Polarization - test electrodes were made from 0.25 mm wire looped to a diameter of
25 mm. Test solutions were prepared from reagent grade chemicals and
distilled water and the pH value was adjusted using H2SO4 or NaOH as required. The oxygen content of
the test solutions was reduced to a negligible value by bubbling nitrogen through them for a period of 24 h.
All electrochemical measurements were carried out in conventional setup, purged
with nitrogen during each experiment",1,NA,NA,"test electrodes were made from 0.25 mm wire looped to a diameter of 25 mm. Test solutions were prepared from reagent grade chemicals and distilled water and the pH value was adjusted using H2SO4 or NaOH as required. The oxygen content of the test solutions was reduced to a negligible value by bubbling nitrogen through them for a period of 24 h. All electrochemical measurements were carried out in conventional setup, purged with nitrogen during each experiment.",9,Other
531,86.23,13.68,0,0.08,0,0,0,0,NA,NA,NA,NA,NA,0,0,0,0,0,0,0,0,0,0,0,50.28,25,1M NaCl,1,NA,"The ""scratch"" technique was employed for the determination of pitting potentials.The electrode was first polarized potentiostatically to some potential well below the expected pitting potential.The polarization current was allowedto stabilize and then the electrode surface was scratched with a sharp silicon-carbide crystal mounted
on the end of a glass tube. The scratching of the electrode
surface resulted in a sharp polarization current
""blip."" The electrode potential was manually adjusted
by 20 mV steps to more and more noble potential
values, until the scratch failed to repassivate, a failure
which was indicated by a gradual current rise after the
electrode was scratched. The pit was allowed to develop
for 10 min, and then the electrode was examined visually.
Only those results were considered to be valid
where pits actually developed at the scratched site.",20mV steps by manual increament ,heat-treated for 1 hr at 1500F followed by water quenching,"Metallographic
examinations did not show the presence of
intermetallic phases in any of the materials.",polished only through 600-grit SiC metallographic paper.,65,Fe Alloy
532,85.81,13.14,0,1.04,0,0,0,0.01,NA,NA,NA,NA,NA,0,0,0,0,0,0,0,0,0,0,0,100.25,25,1M NaCl,1,NA,"The ""scratch"" technique was employed for the determination of pitting potentials.The electrode was first polarized potentiostatically to some potential well below the expected pitting potential.The polarization current was allowedto stabilize and then the electrode surface was scratched with a sharp silicon-carbide crystal mounted
on the end of a glass tube. The scratching of the electrode
surface resulted in a sharp polarization current
""blip."" The electrode potential was manually adjusted
by 20 mV steps to more and more noble potential
values, until the scratch failed to repassivate, a failure
which was indicated by a gradual current rise after the
electrode was scratched. The pit was allowed to develop
for 10 min, and then the electrode was examined visually.
Only those results were considered to be valid
where pits actually developed at the scratched site.",20mV steps by manual increament ,heat-treated for 1 hr at 1500F followed by water quenching,"Metallographic
examinations did not show the presence of
intermetallic phases in any of the materials.",polished only through 600-grit SiC metallographic paper.,65,Fe Alloy
533,84.51,13.6,0,1.88,0,0,0,0,NA,NA,NA,NA,NA,0,0,0,0,0,0,0,0,0,0,0,167.65,25,1M NaCl,1,NA,"The ""scratch"" technique was employed for the determination of pitting potentials.The electrode was first polarized potentiostatically to some potential well below the expected pitting potential.The polarization current was allowedto stabilize and then the electrode surface was scratched with a sharp silicon-carbide crystal mounted
on the end of a glass tube. The scratching of the electrode
surface resulted in a sharp polarization current
""blip."" The electrode potential was manually adjusted
by 20 mV steps to more and more noble potential
values, until the scratch failed to repassivate, a failure
which was indicated by a gradual current rise after the
electrode was scratched. The pit was allowed to develop
for 10 min, and then the electrode was examined visually.
Only those results were considered to be valid
where pits actually developed at the scratched site.",20mV steps by manual increament ,heat-treated for 1 hr at 1500F followed by water quenching,"Metallographic
examinations did not show the presence of
intermetallic phases in any of the materials.",polished only through 600-grit SiC metallographic paper.,65,Fe Alloy
534,83.57,12.94,0,3.48,0,0,0,0,NA,NA,NA,NA,NA,0,0,0,0,0,0,0,0,0,0,0,215.42,25,1M NaCl,1,NA,"The ""scratch"" technique was employed for the determination of pitting potentials.The electrode was first polarized potentiostatically to some potential well below the expected pitting potential.The polarization current was allowedto stabilize and then the electrode surface was scratched with a sharp silicon-carbide crystal mounted
on the end of a glass tube. The scratching of the electrode
surface resulted in a sharp polarization current
""blip."" The electrode potential was manually adjusted
by 20 mV steps to more and more noble potential
values, until the scratch failed to repassivate, a failure
which was indicated by a gradual current rise after the
electrode was scratched. The pit was allowed to develop
for 10 min, and then the electrode was examined visually.
Only those results were considered to be valid
where pits actually developed at the scratched site.",20mV steps by manual increament , heat-treated for 1 hr at 1800F followed by water quenching,"Metallographic
examinations did not show the presence of
intermetallic phases in any of the materials.",polished only through 600-grit SiC metallographic paper.,65,Fe Alloy
535,82.18,13.04,0,4.77,0,0,0,0,NA,NA,NA,NA,NA,0,0,0,0,0,0,0,0,0,0,0,278.81,25,1M NaCl,1,NA,"The ""scratch"" technique was employed for the determination of pitting potentials.The electrode was first polarized potentiostatically to some potential well below the expected pitting potential.The polarization current was allowedto stabilize and then the electrode surface was scratched with a sharp silicon-carbide crystal mounted
on the end of a glass tube. The scratching of the electrode
surface resulted in a sharp polarization current
""blip."" The electrode potential was manually adjusted
by 20 mV steps to more and more noble potential
values, until the scratch failed to repassivate, a failure
which was indicated by a gradual current rise after the
electrode was scratched. The pit was allowed to develop
for 10 min, and then the electrode was examined visually.
Only those results were considered to be valid
where pits actually developed at the scratched site.",20mV steps by manual increament , heat-treated for 1 hr at 1800F followed by water quenching,"Metallographic
examinations did not show the presence of
intermetallic phases in any of the materials.",polished only through 600-grit SiC metallographic paper.,65,Fe Alloy
536,82.64,17.35,0,0.01,0,0,0,0,NA,NA,NA,NA,NA,0,0,0,0,0,0,0,0,0,0,0,106.45,25,1M NaCl,1,NA,"The ""scratch"" technique was employed for the determination of pitting potentials.The electrode was first polarized potentiostatically to some potential well below the expected pitting potential.The polarization current was allowedto stabilize and then the electrode surface was scratched with a sharp silicon-carbide crystal mounted
on the end of a glass tube. The scratching of the electrode
surface resulted in a sharp polarization current
""blip."" The electrode potential was manually adjusted
by 20 mV steps to more and more noble potential
values, until the scratch failed to repassivate, a failure
which was indicated by a gradual current rise after the
electrode was scratched. The pit was allowed to develop
for 10 min, and then the electrode was examined visually.
Only those results were considered to be valid
where pits actually developed at the scratched site.",20mV steps by manual increament ,heat-treated for 1 hr at 1500F followed by water quenching,"Metallographic
examinations did not show the presence of
intermetallic phases in any of the materials.",polished only through 600-grit SiC metallographic paper.,65,Fe Alloy
537,81.32,17.53,0,1.14,0,0,0,0,NA,NA,NA,NA,NA,0,0,0,0,0,0,0,0,0,0,0,208.58,25,1M NaCl,1,NA,"The ""scratch"" technique was employed for the determination of pitting potentials.The electrode was first polarized potentiostatically to some potential well below the expected pitting potential.The polarization current was allowedto stabilize and then the electrode surface was scratched with a sharp silicon-carbide crystal mounted
on the end of a glass tube. The scratching of the electrode
surface resulted in a sharp polarization current
""blip."" The electrode potential was manually adjusted
by 20 mV steps to more and more noble potential
values, until the scratch failed to repassivate, a failure
which was indicated by a gradual current rise after the
electrode was scratched. The pit was allowed to develop
for 10 min, and then the electrode was examined visually.
Only those results were considered to be valid
where pits actually developed at the scratched site.",20mV steps by manual increament ,heat-treated for 1 hr at 1500F followed by water quenching,"Metallographic
examinations did not show the presence of
intermetallic phases in any of the materials.",polished only through 600-grit SiC metallographic paper.,65,Fe Alloy
538,80.36,17.61,0,2.02,0,0,0,0,NA,NA,NA,NA,NA,0,0,0,0,0,0,0,0,0,0,0,279.88,25,1M NaCl,1,NA,"The ""scratch"" technique was employed for the determination of pitting potentials.The electrode was first polarized potentiostatically to some potential well below the expected pitting potential.The polarization current was allowedto stabilize and then the electrode surface was scratched with a sharp silicon-carbide crystal mounted
on the end of a glass tube. The scratching of the electrode
surface resulted in a sharp polarization current
""blip."" The electrode potential was manually adjusted
by 20 mV steps to more and more noble potential
values, until the scratch failed to repassivate, a failure
which was indicated by a gradual current rise after the
electrode was scratched. The pit was allowed to develop
for 10 min, and then the electrode was examined visually.
Only those results were considered to be valid
where pits actually developed at the scratched site.",20mV steps by manual increament ,heat-treated for 1 hr at 1500F followed by water quenching,"Metallographic
examinations did not show the presence of
intermetallic phases in any of the materials.",polished only through 600-grit SiC metallographic paper.,65,Fe Alloy
539,78.89,17.58,0,3.52,0,0,0,0.01,NA,NA,NA,NA,NA,0,0,0,0,0,0,0,0,0,0,0,412.85,25,1M NaCl,1,NA,"The ""scratch"" technique was employed for the determination of pitting potentials.The electrode was first polarized potentiostatically to some potential well below the expected pitting potential.The polarization current was allowedto stabilize and then the electrode surface was scratched with a sharp silicon-carbide crystal mounted
on the end of a glass tube. The scratching of the electrode
surface resulted in a sharp polarization current
""blip."" The electrode potential was manually adjusted
by 20 mV steps to more and more noble potential
values, until the scratch failed to repassivate, a failure
which was indicated by a gradual current rise after the
electrode was scratched. The pit was allowed to develop
for 10 min, and then the electrode was examined visually.
Only those results were considered to be valid
where pits actually developed at the scratched site.",20mV steps by manual increament , heat-treated for 1 hr at 1800F followed by water quenching,"Metallographic
examinations did not show the presence of
intermetallic phases in any of the materials.",polished only through 600-grit SiC metallographic paper.,65,Fe Alloy
540,77.86,17.38,0,4.75,0,0,0,0,NA,NA,NA,NA,NA,0,0,0,0,0,0,0,0,0,0,0,524.62,25,1M NaCl,1,NA,"The ""scratch"" technique was employed for the determination of pitting potentials.The electrode was first polarized potentiostatically to some potential well below the expected pitting potential.The polarization current was allowedto stabilize and then the electrode surface was scratched with a sharp silicon-carbide crystal mounted
on the end of a glass tube. The scratching of the electrode
surface resulted in a sharp polarization current
""blip."" The electrode potential was manually adjusted
by 20 mV steps to more and more noble potential
values, until the scratch failed to repassivate, a failure
which was indicated by a gradual current rise after the
electrode was scratched. The pit was allowed to develop
for 10 min, and then the electrode was examined visually.
Only those results were considered to be valid
where pits actually developed at the scratched site.",20mV steps by manual increament , heat-treated for 1 hr at 1800F followed by water quenching,"Metallographic
examinations did not show the presence of
intermetallic phases in any of the materials.",polished only through 600-grit SiC metallographic paper.,65,Fe Alloy
541,71,18.7,10.3,0,0,NA,0,NA,NA,NA,NA,NA,0.01,0,0,0,0,0,0,0,0,0,0,0,-75,22,1M KCl,1,7,"To measure the pitting potentials, the potential was stepped upwards
by 25 mV every 400 s, beginning at -300 mV(SCE).",0.06,annealed at 1200C for 24hr and water quenched,NA,"Pitting potentials were measured in 1M KCI, using mechanically polished 0.4 cm2
coupons of the experimental alloys. To measure the pitting potentials, the potential was stepped upwards
by 25 mV every 400 s, beginning at -300 mV(SCE).",68,Fe Alloy
542,69.7,16.6,11,2.7,0,NA,0,NA,NA,NA,NA,NA,0.01,0,0,0,0,0,0,0,0,0,0,0,50,22,1M KCl,1,7,"To measure the pitting potentials, the potential was stepped upwards
by 25 mV every 400 s, beginning at -300 mV(SCE).",0.06,annealed at 1200C for 24hr and water quenched,NA,"Pitting potentials were measured in 1M KCI, using mechanically polished 0.4 cm2
coupons of the experimental alloys. To measure the pitting potentials, the potential was stepped upwards
by 25 mV every 400 s, beginning at -300 mV(SCE).",68,Fe Alloy
543,68.53,16.3,14.4,0,0,NA,0,0.01,0.33,0.43,NA,NA,NA,0,0,0,0,0,0,0,0,0,0,0,80,NA,0.1M NaCl,0.1,7,"Potentiodynamic Polarization- Samples were mechanically polished with
emery paper up to grade 1000 under water, then degreased in absolute ethyl alcohol, washed in deionized water, and
dried by warm air blowing for electrochemical tests. Polarization curves were obtained potentiodynamically at a scan rate of 20 mV/min.",0.33,Solution treatment was performed by heating in nitrogen at 1150 C for 30 minutes followed by water quenching,NA,"Samples were mechanically polished with
emery paper up to grade 1000 under water, then degreased in absolute ethyl alcohol, washed in deionized water, and
dried by warm air blowing for electrochemical tests.",73,Fe Alloy
544,66.48,16.3,14,0,2.49,NA,0,0.01,0.4,0.33,NA,NA,NA,0,0,0,0,0,0,0,0,0,0,0,210,NA,0.1M NaCl,0.1,7,"Potentiodynamic Polarization- Samples were mechanically polished with
emery paper up to grade 1000 under water, then degreased in absolute ethyl alcohol, washed in deionized water, and
dried by warm air blowing for electrochemical tests. Polarization curves were obtained potentiodynamically at a scan rate of 20 mV/min.",0.33,Solution treatment was performed by heating in nitrogen at 1150 C for 30 minutes followed by water quenching,NA,"Samples were mechanically polished with
emery paper up to grade 1000 under water, then degreased in absolute ethyl alcohol, washed in deionized water, and
dried by warm air blowing for electrochemical tests.",73,Fe Alloy
545,63.87,16.5,14.1,0,4.81,NA,0,0.01,0.41,0.3,NA,NA,NA,0,0,0,0,0,0,0,0,0,0,0,300,NA,0.1M NaCl,0.1,7,"Potentiodynamic Polarization- Samples were mechanically polished with
emery paper up to grade 1000 under water, then degreased in absolute ethyl alcohol, washed in deionized water, and
dried by warm air blowing for electrochemical tests. Polarization curves were obtained potentiodynamically at a scan rate of 20 mV/min.",0.33,Solution treatment was performed by heating in nitrogen at 1150 C for 30 minutes followed by water quenching,NA,"Samples were mechanically polished with
emery paper up to grade 1000 under water, then degreased in absolute ethyl alcohol, washed in deionized water, and
dried by warm air blowing for electrochemical tests.",73,Fe Alloy
546,68.53,16.3,14.4,0,0,NA,0,0.01,0.33,0.43,NA,NA,NA,0,0,0,0,0,0,0,0,0,0,0,80,60,0.1M NaCl,0.1,7,"Potentiodynamic Polarization- Samples were mechanically polished with
emery paper up to grade 1000 under water, then degreased in absolute ethyl alcohol, washed in deionized water, and
dried by warm air blowing for electrochemical tests. Polarization curves were obtained potentiodynamically at a scan rate of 20 mV/min.",0.33,Solution treatment was performed by heating in nitrogen at 1150 C for 30 minutes followed by water quenching,NA,"Samples were mechanically polished with
emery paper up to grade 1000 under water, then degreased in absolute ethyl alcohol, washed in deionized water, and
dried by warm air blowing for electrochemical tests.",73,Fe Alloy
547,68.53,16.3,14.4,0,0,NA,0,0.01,0.33,0.43,NA,NA,NA,0,0,0,0,0,0,0,0,0,0,0,150,60,0.1M NaCl + 0.025 M W04 ,0.1,7,"Potentiodynamic Polarization- Samples were mechanically polished with
emery paper up to grade 1000 under water, then degreased in absolute ethyl alcohol, washed in deionized water, and
dried by warm air blowing for electrochemical tests. Polarization curves were obtained potentiodynamically at a scan rate of 20 mV/min.",0.33,Solution treatment was performed by heating in nitrogen at 1150 C for 30 minutes followed by water quenching,NA,"Samples were mechanically polished with
emery paper up to grade 1000 under water, then degreased in absolute ethyl alcohol, washed in deionized water, and
dried by warm air blowing for electrochemical tests.",73,Fe Alloy
548,68.53,16.3,14.4,0,0,NA,0,0.01,0.33,0.43,NA,NA,NA,0,0,0,0,0,0,0,0,0,0,0,220,60,0.1M NaCl + 0.1 M W04 ,0.1,7,"Potentiodynamic Polarization- Samples were mechanically polished with
emery paper up to grade 1000 under water, then degreased in absolute ethyl alcohol, washed in deionized water, and
dried by warm air blowing for electrochemical tests. Polarization curves were obtained potentiodynamically at a scan rate of 20 mV/min.",0.33,Solution treatment was performed by heating in nitrogen at 1150 C for 30 minutes followed by water quenching,NA,"Samples were mechanically polished with
emery paper up to grade 1000 under water, then degreased in absolute ethyl alcohol, washed in deionized water, and
dried by warm air blowing for electrochemical tests.",73,Fe Alloy
549,72,0,0,0,0,NA,0,NA,NA,NA,NA,NA,NA,28,0,0,0,0,0,0,0,0,0,0,86,NA,distilled water adjusted to pH 4(6.25 x 10–5 M H2SO4) containing 200 ppm Cl- (5.5 x 10-3 NaCl),0.0055,4,"Potentiodynamic Polarization - the sample was stabilized in the electrolyte, which was sparged continuously with
oxygen (O2), until the potential change was < 1 mV/min, and this potential was considered as the OCP. Then, the sample was scanned potentiodynamically at a rate of 600 mV/h to a potential corresponding to a
current density of 10–3 A/cm2 and then scan direction was reversed.",0.17,"annealing in air for 1 h at 850° C (recrystallization) plus 7 days at 500°C (ordering) followed by cooling in air,which produced the DO3 -ordered structure", the DO3 -ordered structure,"To prevent the initiation of crevice corrosion between the epoxy and specimen, the epoxy-specimen interface was painted with Amercoat 90 epoxy leaving an exposed area of 1 cm2 on the material surface. The painted sample was cured in an oven for 10 h at 70C. Just before introduction into the polarization cell, the exposed metal surface was polished by hand with cloth and a 9-microm diamond paste to remove the air-formed oxide film created during the epoxy curing process. The interface seal was abraded slightly but not damaged.
 Polarization tests were conducted in an aerated electrolyte.",67,Fe Alloy
550,70,2,0,0,0,NA,0,NA,NA,NA,NA,NA,NA,28,0,0,0,0,0,0,0,0,0,0,176,NA,distilled water adjusted to pH 4(6.25 x 10–5 M H2SO4) containing 200 ppm Cl- (5.5 x 10-3 NaCl),0.0055,4,"Potentiodynamic Polarization - the sample was stabilized in the electrolyte, which was sparged continuously with
