Repository: akshatshaw/Case-Study

File: Code/pit_clean_2.csv (part 13 of 14)
Fe,Cr,Ni,Mo,W,N,Nb,C,Si,Mn,Cu,P,S,Al,V,Ta,Re,Ce,Ti,Co,B,Mg,Y,Gd,"Epit, mV (SCE)",Test Temp (C),Test Solution,[Cl-] M,pH,Test Method,Scan Rate mV/s,Heat treatment,Microstructures,Comments,Material class
current density of 10–3 A/cm2 and then scan direction was reversed.",0.17,"annealing in air for 1 h at 850° C (recrystallization) plus 7 days at 500°C (ordering) followed by cooling in air,which produced the DO3 -ordered structure",the DO3 -ordered structure,"To prevent the initiation of crevice corrosion between the epoxy and specimen, the epoxy-specimen interface was painted with Amercoat 90 epoxy leaving an exposed area of 1 cm2 on the material surface. The painted sample was cured in an oven for 10 h at 70C. Just before introduction into the polarization cell, the exposed metal surface was polished by hand with cloth and a 9-microm diamond paste to remove the air-formed oxide film created during the epoxy curing process. The interface seal was abraded slightly but not damaged.
Polarization tests were conducted in an aerated electrolyte.",1
76.77,12.2,0.0,11.0,0.02,0.0,0.0,0.01,0.0,0.0,0.0,0.0,0.01,0.0,0.0,0.0,0.0,0.0,0.0,0.0,0.0,0.0,0.0,0.0,601.0,25.0,1 M HCI,1.0,0.0,Potentiodynamic polarization. All studies were carried out with rotating disk electrodes of 0.1 cm2 (diameter 0.357 cm) insulated with a PTFE shrinkable tubing. Experiments were performed at 6000 rpm (in part at 600 rpm) in 1 M HCI at 25°C under a nitrogen atmosphere.,0.05,"The binary Fe-Cr alloys were furnished by Climax Molybdenum. They were subsequently hot forged. The other alloys were prepared in our laboratory by alloying to the original Fe-Cr alloys the elements Mo, W, V or Si using a vacuum induction furnace under an argon atmosphere. ",The metallographic examination revealed the presence of a few oxide inclusions in an otherwise apparently single phase ferritic matrix.,Pretreatment of the electrodes included grinding with emery papcr and polishing with alumina powder in water to 1/4 μm finish. They were rinsed and cathodically polarized in the working electrolyte at -700 mV(SHE) for 10 min.,1
67.57,13.9,0.0,0.0,18.5,0.0,0.0,0.0,0.03,0.0,0.0,0.0,0.0,0.0,0.0,0.0,0.0,0.0,0.0,0.0,0.0,0.0,0.0,0.0,-205.0,25.0,1 M HCI,1.0,0.0,Potentiodynamic polarization. All studies were carried out with rotating disk electrodes of 0.1 cm2 (diameter 0.357 cm) insulated with a PTFE shrinkable tubing. Experiments were performed at 6000 rpm (in part at 600 rpm) in 1 M HCI at 25°C under a nitrogen atmosphere.,0.05,"The binary Fe-Cr alloys were furnished by Climax Molybdenum. They were subsequently hot forged. The other alloys were prepared in our laboratory by alloying to the original Fe-Cr alloys the elements Mo, W, V or Si using a vacuum induction furnace under an argon atmosphere. ",The metallographic examination revealed the presence of a few oxide inclusions in an otherwise apparently single phase ferritic matrix.,Pretreatment of the electrodes included grinding with emery papcr and polishing with alumina powder in water to 1/4 μm finish. They were rinsed and cathodically polarized in the working electrolyte at -700 mV(SHE) for 10 min.,1
79.64,13.9,0.0,0.0,0.0,0.0,0.0,0.0,0.03,0.02,0.0,0.0,0.0,0.0,6.4,0.0,0.0,0.0,0.0,0.0,0.0,0.0,0.0,0.0,341.0,25.0,1 M HCI,1.0,0.0,Potentiodynamic polarization. All studies were carried out with rotating disk electrodes of 0.1 cm2 (diameter 0.357 cm) insulated with a PTFE shrinkable tubing. Experiments were performed at 6000 rpm (in part at 600 rpm) in 1 M HCI at 25°C under a nitrogen atmosphere.,0.05,"The binary Fe-Cr alloys were furnished by Climax Molybdenum. They were subsequently hot forged. The other alloys were prepared in our laboratory by alloying to the original Fe-Cr alloys the elements Mo, W, V or Si using a vacuum induction furnace under an argon atmosphere. ",The metallographic examination revealed the presence of a few oxide inclusions in an otherwise apparently single phase ferritic matrix.,Pretreatment of the electrodes included grinding with emery papcr and polishing with alumina powder in water to 1/4 μm finish. They were rinsed and cathodically polarized in the working electrolyte at -700 mV(SHE) for 10 min.,1
83.58,13.3,0.0,0.0,0.0,0.0,0.0,0.01,3.0,0.1,0.0,0.0,0.01,0.0,0.0,0.0,0.0,0.0,0.0,0.0,0.0,0.0,0.0,0.0,229.0,25.0,1 M HCI,1.0,0.0,Potentiodynamic polarization. All studies were carried out with rotating disk electrodes of 0.1 cm2 (diameter 0.357 cm) insulated with a PTFE shrinkable tubing. Experiments were performed at 6000 rpm (in part at 600 rpm) in 1 M HCI at 25°C under a nitrogen atmosphere.,0.05,"The binary Fe-Cr alloys were furnished by Climax Molybdenum. They were subsequently hot forged. The other alloys were prepared in our laboratory by alloying to the original Fe-Cr alloys the elements Mo, W, V or Si using a vacuum induction furnace under an argon atmosphere. ",The metallographic examination revealed the presence of a few oxide inclusions in an otherwise apparently single phase ferritic matrix.,Pretreatment of the electrodes included grinding with emery papcr and polishing with alumina powder in water to 1/4 μm finish. They were rinsed and cathodically polarized in the working electrolyte at -700 mV(SHE) for 10 min.,1
65.4,25.26,6.39,2.72,0.0,0.23,0.0,0.0,0.0,0.0,0.0,0.0,0.0,0.0,0.0,0.0,0.0,0.0,0.0,0.0,0.0,0.0,0.0,0.0,609.0,80.0,deaerated 4M NaCl,4.0,7.0,"Anodic Polarization -  Anodic polarization tests performed in deaerated 4 M sodium chloride (NaCl) solution at 80°C. The electrochemical cell for the test consisted of a 1-L multineck flask, as specified in ASTM G 5 with a platinum counter electrode and a saturated calomel electrode (SCE) positioned in a salt bridge with a high-silica tip.",1.0,"solution-annealed for 2 h at 1,050°C and then aged at 850°C for 30 min, 1 h, and 10 h.",secondary phases present,Not Available,1
63.15,25.29,6.89,1.55,2.86,0.26,0.0,0.0,0.0,0.0,0.0,0.0,0.0,0.0,0.0,0.0,0.0,0.0,0.0,0.0,0.0,0.0,0.0,0.0,758.0,80.0,deaerated 4M NaCl,4.0,7.0,"Anodic Polarization -  Anodic polarization tests performed in deaerated 4 M sodium chloride (NaCl) solution at 80°C. The electrochemical cell for the test consisted of a 1-L multineck flask, as specified in ASTM G 5 with a platinum counter electrode and a saturated calomel electrode (SCE) positioned in a salt bridge with a high-silica tip.",1.0,"solution-annealed for 2 h at 1,050°C and then aged at 850°C for 30 min, 1 h, and 10 h.",secondary phases present,Not Available,1
63.06,25.7,7.0,1.94,2.05,0.25,0.0,0.0,0.0,0.0,0.0,0.0,0.0,0.0,0.0,0.0,0.0,0.0,0.0,0.0,0.0,0.0,0.0,0.0,515.0,80.0,deaerated 4M NaCl,4.0,7.0,"Anodic Polarization -  Anodic polarization tests performed in deaerated 4 M sodium chloride (NaCl) solution at 80°C. The electrochemical cell for the test consisted of a 1-L multineck flask, as specified in ASTM G 5 with a platinum counter electrode and a saturated calomel electrode (SCE) positioned in a salt bridge with a high-silica tip.",1.0,"solution-annealed for 2 h at 1,050°C and then aged at 850°C for 30 min, 1 h, and 10 h.",secondary phases present,Not Available,1
21.7,20.2,0.0,0.0,0.0,0.0,0.0,0.0,0.0,0.0,24.7,0.0,0.0,10.5,0.0,0.0,0.0,0.0,0.0,22.9,0.0,0.0,0.0,0.0,-130.0,25.0,0.6M NaCl,0.6,7.0,"Potentiodynamic Polarization in a three electrode flat cell, prior to anodic sweep OCP measured for 30 mins",1.0,Not Available,FCC and BCC,HEA,2
8.0,0.0,4.0,0.0,0.0,0.0,0.0,0.0,0.0,0.0,0.0,0.0,0.0,28.0,11.0,0.0,0.0,0.0,49.0,0.0,0.0,0.0,0.0,0.0,263.0,25.0,0.6M NaCl,0.6,7.0,"Potentiodynamic Polarization in a three electrode flat cell, prior to anodic sweep OCP measured for 30 mins",1.0,Not Available,Not Available,HEA,2
0.0,25.0,0.0,0.0,0.0,0.0,0.0,0.0,14.0,0.0,0.0,0.0,0.0,13.0,25.0,0.0,0.0,0.0,23.0,0.0,0.0,0.0,0.0,0.0,11.0,25.0,0.6M NaCl,0.6,7.0,"Potentiodynamic Polarization in a three electrode flat cell, prior to anodic sweep OCP measured for 30 mins",1.0,Not Available,Not Available,HEA,2
22.0,21.0,24.0,0.0,0.0,0.0,0.0,0.0,0.0,0.0,0.0,0.0,0.0,9.0,0.0,0.0,0.0,0.0,0.0,24.0,0.0,0.0,0.0,0.0,164.0,25.0,0.6M NaCl,0.6,7.0,"Potentiodynamic Polarization in a three electrode flat cell, prior to anodic sweep OCP measured for 30 mins",1.0,Not Available,FCC and BCC,HEA,2
25.0,23.0,26.0,0.0,0.0,0.0,0.0,0.0,0.0,0.0,0.0,0.0,0.0,0.0,0.0,0.0,0.0,0.0,0.0,26.0,0.0,0.0,0.0,0.0,-8.0,25.0,0.6M NaCl,0.6,7.0,"Potentiodynamic Polarization in a three electrode flat cell, prior to anodic sweep OCP measured for 30 mins",1.0,Not Available,FCC and Intermetallic Compound rich in Cr,HEA,2
23.0,21.0,24.0,0.0,0.0,0.0,0.0,0.0,0.0,0.0,0.0,0.0,0.0,0.0,0.0,0.0,0.0,0.0,8.0,24.0,0.0,0.0,0.0,0.0,1040.0,25.0,0.6M NaCl,0.6,7.0,"Potentiodynamic Polarization in a three electrode flat cell, prior to anodic sweep OCP measured for 30 mins",1.0,Not Available,Not Available,HEA,2
24.58,25.12,25.92,0.0,0.0,0.0,0.0,0.0,0.0,0.0,0.0,0.0,0.0,0.0,0.0,0.0,0.0,0.0,0.0,24.9,0.0,0.0,0.0,0.0,310.0,25.0,3.5% NaCl,0.6128,7.0,Potentiodynamic Polarization in a three electrode flat cell,1.0,Not Available,FCC,HEA,2
20.47,16.48,25.48,0.0,0.0,0.0,0.0,0.0,0.0,0.0,13.49,0.0,0.0,0.0,0.0,0.0,0.0,0.0,0.0,23.99,0.0,0.0,0.0,0.0,90.0,25.0,3.5% NaCl,0.6128,7.0,Potentiodynamic Polarization in a three electrode flat cell,1.0,Not Available,Cu rich FCC,HEA,2
18.78,16.25,21.78,0.0,0.0,0.0,0.0,0.0,0.0,0.0,21.69,0.0,0.0,0.0,0.0,0.0,0.0,0.0,0.0,21.5,0.0,0.0,0.0,0.0,80.0,25.0,3.5% NaCl,0.6128,7.0,Potentiodynamic Polarization in a three electrode flat cell,1.0,Not Available,Cu rich FCC,HEA,2
17.87,16.65,18.79,0.0,0.0,0.0,0.0,0.03,8.99,0.0,10.17,0.01,0.0,8.63,0.0,0.0,0.0,0.0,0.0,18.86,0.0,0.0,0.0,0.0,580.0,25.0,Deaerated 0.1M NaCl,0.1,7.0,Potentiodynamic Polarization in a three electrode flat cell until 100mA or 1.241 VSCE,1.0,Not Available,BCC with some amorphous structure,HEA,2
17.87,16.65,18.79,0.0,0.0,0.0,0.0,0.03,8.99,0.0,10.17,0.01,0.0,8.63,0.0,0.0,0.0,0.0,0.0,18.86,0.0,0.0,0.0,0.0,-250.0,25.0,Deaerated 1 M NaCl,1.0,7.0,Potentiodynamic Polarization in a three electrode flat cell until 100mA or 1.241 VSCE,1.0,Not Available,BCC with some amorphous structure,HEA,2
23.4,21.8,24.6,0.0,0.0,0.0,0.0,0.0,0.0,0.0,0.0,0.0,0.0,5.6,0.0,0.0,0.0,0.0,0.0,24.7,0.0,0.0,0.0,0.0,130.0,25.0,3.5% NaCl,0.6128,7.0,Potentiodynamic Polarization,1.0,as-cast,FCC,HEA,2
23.4,21.8,24.6,0.0,0.0,0.0,0.0,0.0,0.0,0.0,0.0,0.0,0.0,5.6,0.0,0.0,0.0,0.0,0.0,24.7,0.0,0.0,0.0,0.0,180.0,25.0,3.5% NaCl,0.6128,7.0,Potentiodynamic Polarization,1.0,Aged in Ar for 24 hrs @ 350C,FCC and BCC,HEA,2
23.4,21.8,24.6,0.0,0.0,0.0,0.0,0.0,0.0,0.0,0.0,0.0,0.0,5.6,0.0,0.0,0.0,0.0,0.0,24.7,0.0,0.0,0.0,0.0,280.0,25.0,3.5% NaCl,0.6128,7.0,Potentiodynamic Polarization,1.0,Aged in Ar for 24 hrs @ 500C,FCC and BCC,HEA,2
23.4,21.8,24.6,0.0,0.0,0.0,0.0,0.0,0.0,0.0,0.0,0.0,0.0,5.6,0.0,0.0,0.0,0.0,0.0,24.7,0.0,0.0,0.0,0.0,710.0,25.0,3.5% NaCl,0.6128,7.0,Potentiodynamic Polarization,1.0,Aged in Ar for 24 hrs @ 650C,FCC and BCC,HEA,2
23.4,21.8,24.6,0.0,0.0,0.0,0.0,0.0,0.0,0.0,0.0,0.0,0.0,5.6,0.0,0.0,0.0,0.0,0.0,24.7,0.0,0.0,0.0,0.0,140.0,25.0,3.5% NaCl,0.6128,7.0,Potentiodynamic Polarization,1.0,Aged in Ar for 24 hrs @ 950C,FCC and BCC,HEA,2
23.4,21.8,24.6,0.0,0.0,0.0,0.0,0.0,0.0,0.0,0.0,0.0,0.0,5.6,0.0,0.0,0.0,0.0,0.0,24.7,0.0,0.0,0.0,0.0,180.0,25.0,3.5% NaCl,0.6128,7.0,Potentiodynamic Polarization,1.0,Aged in Ar for 24 hrs @ 800C,FCC and BCC,HEA,2
31.0,0.0,33.0,0.0,0.0,0.0,0.0,0.0,16.0,0.0,0.0,0.0,0.0,14.0,0.0,0.0,0.0,0.0,0.0,0.0,6.0,0.0,0.0,0.0,-602.0,25.0,Sea Water 1:30,0.0182,7.0,"Potentiodynamic Polarization in a three electrode flat cell, prior to anodic sweep OCP measured for 30 mins",3.0,"as-milled powders consolidated by SPS @520C for 10 min, heating rate 40C/min, 80MPa in Ar, cooled freely",FCC and BCC,HEA,2
38.03,23.63,13.33,0.0,0.0,0.0,0.0,0.0,0.0,24.99,0.0,0.0,0.0,0.0,0.0,0.0,0.0,0.0,0.0,0.0,0.0,0.0,0.0,0.0,931.0,25.0,Deaerated 0.5M H2SO4,0.0,0.0,"Potentiodynamic Polarization in a the electrode flat cell, prior to swwep help at OCP then cathodically polarizes for 300s to remove surface films",1.0,Not Available,FCC and alpha FeCr,HEA,2
36.68,22.79,12.86,0.0,0.0,0.0,0.0,0.0,0.0,24.1,0.0,0.0,0.0,3.55,0.0,0.0,0.0,0.0,0.0,0.0,0.0,0.0,0.0,0.0,923.0,25.0,Deaerated 0.5M H2SO4,0.0,0.0,"Potentiodynamic Polarization in a the electrode flat cell, prior to swwep help at OCP then cathodically polarizes for 300s to remove surface films",1.0,Not Available,FCC and BCC,HEA,2
25.0,23.0,26.0,0.0,0.0,0.0,0.0,0.0,0.0,0.0,0.0,0.0,0.0,0.0,0.0,0.0,0.0,0.0,0.0,26.0,0.0,0.0,0.0,0.0,805.0,25.0,0.1M NaCl,0.1,7.0,"Potentiodynamic Polarization in a three electrode flat cell, prior to anodic sweep OCP measured for 30 mins",1.0,Not Available,Not Available,HEA,2
25.0,23.0,26.0,0.0,0.0,0.0,0.0,0.0,0.0,0.0,0.0,0.0,0.0,0.0,0.0,0.0,0.0,0.0,0.0,26.0,0.0,0.0,0.0,0.0,246.0,25.0,0.1M HCl,0.1,1.0,"Potentiodynamic Polarization in a three electrode flat cell, prior to anodic sweep OCP measured for 30 mins",1.0,Not Available,Not Available,HEA,2
23.9,22.3,25.1,0.0,0.0,0.0,0.0,0.0,0.0,0.0,0.0,0.0,0.0,3.5,0.0,0.0,0.0,0.0,0.0,25.2,0.0,0.0,0.0,0.0,808.0,25.0,3.5wt% NaCl,0.6128,7.0,"Potentiodynamic Polarization in a three electrode flat cell, prior to anodic sweep OCP measured for 30 mins",1.67,"Annealed at 1250C for 1000hr, water quenched",FCC,HEA,2
23.4,21.8,24.6,0.0,0.0,0.0,0.0,0.0,0.0,0.0,0.0,0.0,0.0,5.6,0.0,0.0,0.0,0.0,0.0,24.7,0.0,0.0,0.0,0.0,496.0,25.0,3.5wt% NaCl,0.6128,7.0,"Potentiodynamic Polarization in a three electrode flat cell, prior to anodic sweep OCP measured for 30 mins",1.67,"Annealed at 1250C for 1000hr, water quenched","FCC, disordered BCC, Ordered BCC",HEA,2
22.9,21.3,24.0,0.0,0.0,0.0,0.0,0.0,0.0,0.0,0.0,0.0,0.0,7.7,0.0,0.0,0.0,0.0,0.0,24.1,0.0,0.0,0.0,0.0,256.0,25.0,3.5wt% NaCl,0.6128,7.0,"Potentiodynamic Polarization in a three electrode flat cell, prior to anodic sweep OCP measured for 30 mins",1.67,"Annealed at 1250C for 1000hr, water quenched","FCC, disordered BCC, Ordered BCC",HEA,2
19.98,18.4,40.84,0.0,0.0,0.0,0.0,0.02,0.0,0.0,0.0,0.0,0.0,0.0,0.0,0.0,0.0,0.0,0.0,20.67,0.0,0.0,0.0,0.0,320.0,25.0,3.5wt% NaCl,0.6128,7.0,Potentiodynamic Polarization in a three electrode flat cell,1.0,Not Available,Not Available,HEA,2
18.46,16.95,37.81,7.64,0.0,0.0,0.0,0.02,0.0,0.0,0.0,0.0,0.0,0.0,0.0,0.0,0.0,0.0,0.0,18.99,0.0,0.0,0.0,0.0,910.0,25.0,3.5wt% NaCl,0.6128,7.0,Potentiodynamic Polarization in a three electrode flat cell,1.0,Not Available,Not Available,HEA,2
0.0,13.31,81.45,5.24,0.0,0.0,0.0,0.0,0.0,0.0,0.0,0.0,0.0,0.0,0.0,0.0,0.0,0.0,0.0,0.0,0.0,0.0,0.0,0.0,262.1,45.0,0.5M NaCl,0.5,7.0,Potentiostatic Polarization,0.42598915662650605,Not Available,Not Available,NiCrMo Alloy,3
0.0,20.53,74.55,4.92,0.0,0.0,0.0,0.0,0.0,0.0,0.0,0.0,0.0,0.0,0.0,0.0,0.0,0.0,0.0,0.0,0.0,0.0,0.0,0.0,576.8,45.0,0.5M NaCl,0.5,7.0,Potentiostatic Polarization,0.42598915662650605,Not Available,Not Available,NiCrMo Alloy,3
0.0,16.75,73.56,9.69,0.0,0.0,0.0,0.0,0.0,0.0,0.0,0.0,0.0,0.0,0.0,0.0,0.0,0.0,0.0,0.0,0.0,0.0,0.0,0.0,576.8,45.0,0.5M NaCl,0.5,7.0,Potentiostatic Polarization,0.42598915662650605,Not Available,Not Available,NiCrMo Alloy,3
0.0,32.02,62.82,5.16,0.0,0.0,0.0,0.0,0.0,0.0,0.0,0.0,0.0,0.0,0.0,0.0,0.0,0.0,0.0,0.0,0.0,0.0,0.0,0.0,567.8,45.0,0.5M NaCl,0.5,7.0,Potentiostatic Polarization,0.42598915662650605,Not Available,Not Available,NiCrMo Alloy,3
0.0,13.98,74.36,11.66,0.0,0.0,0.0,0.0,0.0,0.0,0.0,0.0,0.0,0.0,0.0,0.0,0.0,0.0,0.0,0.0,0.0,0.0,0.0,0.0,531.8,45.0,0.5M NaCl,0.5,7.0,Potentiostatic Polarization,0.42598915662650605,Not Available,Not Available,NiCrMo Alloy,3
0.0,10.53,74.44,15.03,0.0,0.0,0.0,0.0,0.0,0.0,0.0,0.0,0.0,0.0,0.0,0.0,0.0,0.0,0.0,0.0,0.0,0.0,0.0,0.0,536.3,45.0,0.5M NaCl,0.5,7.0,Potentiostatic Polarization,0.42598915662650605,Not Available,Not Available,NiCrMo Alloy,3
0.0,13.06,72.04,14.9,0.0,0.0,0.0,0.0,0.0,0.0,0.0,0.0,0.0,0.0,0.0,0.0,0.0,0.0,0.0,0.0,0.0,0.0,0.0,0.0,590.4,45.0,0.5M NaCl,0.5,7.0,Potentiostatic Polarization,0.42598915662650605,Not Available,Not Available,NiCrMo Alloy,3
0.0,26.34,54.35,19.3,0.0,0.0,0.0,0.0,0.0,0.0,0.0,0.0,0.0,0.0,0.0,0.0,0.0,0.0,0.0,0.0,0.0,0.0,0.0,0.0,527.3,45.0,0.5M NaCl,0.5,7.0,Potentiostatic Polarization,0.1,550 °C for1 Hrs,Not Available,NiCrMo Alloy,3
0.0,13.31,81.45,5.24,0.0,0.0,0.0,0.0,0.0,0.0,0.0,0.0,0.0,0.0,0.0,0.0,0.0,0.0,0.0,0.0,0.0,0.0,0.0,0.0,299.7,60.0,0.5M NaCl,0.5,7.0,Potentiostatic Polarization,0.1,150 °C for 25 Hrs,Amorphous,NiCrMo Alloy,3
0.0,20.53,74.55,4.92,0.0,0.0,0.0,0.0,0.0,0.0,0.0,0.0,0.0,0.0,0.0,0.0,0.0,0.0,0.0,0.0,0.0,0.0,0.0,0.0,445.3,60.0,0.5M NaCl,0.5,7.0,Potentiostatic Polarization,0.1,550 °C for1 Hrs,Nanocrystalline,NiCrMo Alloy,3
0.0,16.95,74.64,8.41,0.0,0.0,0.0,0.0,0.0,0.0,0.0,0.0,0.0,0.0,0.0,0.0,0.0,0.0,0.0,0.0,0.0,0.0,0.0,0.0,477.5,60.0,0.5M NaCl,0.5,7.0,Potentiostatic Polarization,0.1,Rapid Solidification by deposition of molten alloys on a cooled wheel,Fully Crystalline,NiCrMo Alloy,3
0.0,28.67,65.94,5.38,0.0,0.0,0.0,0.0,0.0,0.0,0.0,0.0,0.0,0.0,0.0,0.0,0.0,0.0,0.0,0.0,0.0,0.0,0.0,0.0,554.7,60.0,0.5M NaCl,0.5,7.0,Potentiostatic Polarization,0.1,150 °C for 25 Hrs,Not Available,NiCrMo Alloy,3
0.0,16.75,73.56,9.69,0.0,0.0,0.0,0.0,0.0,0.0,0.0,0.0,0.0,0.0,0.0,0.0,0.0,0.0,0.0,0.0,0.0,0.0,0.0,0.0,496.8,60.0,0.5M NaCl,0.5,7.0,Potentiostatic Polarization,0.1,550 °C for1 Hrs,Not Available,NiCrMo Alloy,3
0.0,32.02,62.82,5.16,0.0,0.0,0.0,0.0,0.0,0.0,0.0,0.0,0.0,0.0,0.0,0.0,0.0,0.0,0.0,0.0,0.0,0.0,0.0,0.0,348.9,60.0,0.5M NaCl,0.5,7.0,Potentiostatic Polarization,0.2,Not Available,Not Available,NiCrMo Alloy,3
0.0,26.63,66.5,6.87,0.0,0.0,0.0,0.0,0.0,0.0,0.0,0.0,0.0,0.0,0.0,0.0,0.0,0.0,0.0,0.0,0.0,0.0,0.0,0.0,580.4,60.0,0.5M NaCl,0.5,7.0,Potentiostatic Polarization,0.2,Not Available,Not Available,NiCrMo Alloy,3
0.0,13.98,74.36,11.66,0.0,0.0,0.0,0.0,0.0,0.0,0.0,0.0,0.0,0.0,0.0,0.0,0.0,0.0,0.0,0.0,0.0,0.0,0.0,0.0,438.9,60.0,0.5M NaCl,0.5,7.0,Potentiostatic Polarization,0.2,Not Available,Not Available,NiCrMo Alloy,3
0.0,10.53,74.44,15.03,0.0,0.0,0.0,0.0,0.0,0.0,0.0,0.0,0.0,0.0,0.0,0.0,0.0,0.0,0.0,0.0,0.0,0.0,0.0,0.0,368.2,60.0,0.5M NaCl,0.5,7.0,Potentiostatic Polarization,0.2,Not Available,Not Available,NiCrMo Alloy,3
0.0,13.06,72.04,14.9,0.0,0.0,0.0,0.0,0.0,0.0,0.0,0.0,0.0,0.0,0.0,0.0,0.0,0.0,0.0,0.0,0.0,0.0,0.0,0.0,548.2,60.0,0.5M NaCl,0.5,7.0,Potentiostatic Polarization,0.2,Not Available,Not Available,NiCrMo Alloy,3
0.0,18.3,66.67,15.03,0.0,0.0,0.0,0.0,0.0,0.0,0.0,0.0,0.0,0.0,0.0,0.0,0.0,0.0,0.0,0.0,0.0,0.0,0.0,0.0,503.2,60.0,0.5M NaCl,0.5,7.0,Potentiostatic Polarization,0.2,Not Available,Not Available,NiCrMo Alloy,3
0.0,9.52,69.41,21.07,0.0,0.0,0.0,0.0,0.0,0.0,0.0,0.0,0.0,0.0,0.0,0.0,0.0,0.0,0.0,0.0,0.0,0.0,0.0,0.0,561.1,60.0,0.5M NaCl,0.5,7.0,Potentiostatic Polarization,0.2,Not Available,Not Available,NiCrMo Alloy,3
0.0,19.04,57.97,22.98,0.0,0.0,0.0,0.0,0.0,0.0,0.0,0.0,0.0,0.0,0.0,0.0,0.0,0.0,0.0,0.0,0.0,0.0,0.0,0.0,561.1,60.0,0.5M NaCl,0.5,7.0,Potentiostatic Polarization,0.2,Not Available,Not Available,NiCrMo Alloy,3
0.0,13.31,81.45,5.24,0.0,0.0,0.0,0.0,0.0,0.0,0.0,0.0,0.0,0.0,0.0,0.0,0.0,0.0,0.0,0.0,0.0,0.0,0.0,0.0,223.8,75.0,0.5M NaCl,0.5,7.0,Potentiostatic Polarization,0.2,Not Available,Not Available,NiCrMo Alloy,3
0.0,20.53,74.55,4.92,0.0,0.0,0.0,0.0,0.0,0.0,0.0,0.0,0.0,0.0,0.0,0.0,0.0,0.0,0.0,0.0,0.0,0.0,0.0,0.0,541.8,75.0,0.5M NaCl,0.5,7.0,Potentiostatic Polarization,0.42598915662650605,Not Available,Not Available,NiCrMo Alloy,3
0.0,16.95,74.64,8.41,0.0,0.0,0.0,0.0,0.0,0.0,0.0,0.0,0.0,0.0,0.0,0.0,0.0,0.0,0.0,0.0,0.0,0.0,0.0,0.0,228.3,75.0,0.5M NaCl,0.5,7.0,Potentiostatic Polarization,0.42598915662650605,Not Available,Not Available,NiCrMo Alloy,3
0.0,28.67,65.94,5.38,0.0,0.0,0.0,0.0,0.0,0.0,0.0,0.0,0.0,0.0,0.0,0.0,0.0,0.0,0.0,0.0,0.0,0.0,0.0,0.0,561.1,75.0,0.5M NaCl,0.5,7.0,Potentiostatic Polarization,0.42598915662650605,Not Available,Not Available,NiCrMo Alloy,3
0.0,16.75,73.56,9.69,0.0,0.0,0.0,0.0,0.0,0.0,0.0,0.0,0.0,0.0,0.0,0.0,0.0,0.0,0.0,0.0,0.0,0.0,0.0,0.0,368.2,75.0,0.5M NaCl,0.5,7.0,Potentiostatic Polarization,0.42598915662650605,Not Available,Not Available,NiCrMo Alloy,3
0.0,32.02,62.82,5.16,0.0,0.0,0.0,0.0,0.0,0.0,0.0,0.0,0.0,0.0,0.0,0.0,0.0,0.0,0.0,0.0,0.0,0.0,0.0,0.0,411.6,75.0,0.5M NaCl,0.5,7.0,Potentiostatic Polarization,0.42598915662650605,Not Available,Not Available,NiCrMo Alloy,3
0.0,13.98,74.36,11.66,0.0,0.0,0.0,0.0,0.0,0.0,0.0,0.0,0.0,0.0,0.0,0.0,0.0,0.0,0.0,0.0,0.0,0.0,0.0,0.0,435.7,75.0,0.5M NaCl,0.5,7.0,Potentiostatic Polarization,0.42598915662650605,Not Available,Not Available,NiCrMo Alloy,3
0.0,10.53,74.44,15.03,0.0,0.0,0.0,0.0,0.0,0.0,0.0,0.0,0.0,0.0,0.0,0.0,0.0,0.0,0.0,0.0,0.0,0.0,0.0,0.0,377.8,75.0,0.5M NaCl,0.5,7.0,Potentiostatic Polarization,0.42598915662650605,Not Available,Not Available,NiCrMo Alloy,3
0.0,13.06,72.04,14.9,0.0,0.0,0.0,0.0,0.0,0.0,0.0,0.0,0.0,0.0,0.0,0.0,0.0,0.0,0.0,0.0,0.0,0.0,0.0,0.0,479.1,75.0,0.5M NaCl,0.5,7.0,Potentiostatic Polarization,0.42598915662650605,Not Available,Not Available,NiCrMo Alloy,3
0.0,22.59,65.14,12.27,0.0,0.0,0.0,0.0,0.0,0.0,0.0,0.0,0.0,0.0,0.0,0.0,0.0,0.0,0.0,0.0,0.0,0.0,0.0,0.0,570.7,75.0,0.5M NaCl,0.5,7.0,Potentiostatic Polarization,0.42598915662650605,Not Available,Not Available,NiCrMo Alloy,3
0.0,26.52,61.68,11.8,0.0,0.0,0.0,0.0,0.0,0.0,0.0,0.0,0.0,0.0,0.0,0.0,0.0,0.0,0.0,0.0,0.0,0.0,0.0,0.0,493.6,75.0,0.5M NaCl,0.5,7.0,Potentiostatic Polarization,0.42598915662650605,Not Available,Not Available,NiCrMo Alloy,3
0.0,18.3,66.67,15.03,0.0,0.0,0.0,0.0,0.0,0.0,0.0,0.0,0.0,0.0,0.0,0.0,0.0,0.0,0.0,0.0,0.0,0.0,0.0,0.0,585.2,75.0,0.5M NaCl,0.5,7.0,Potentiostatic Polarization,0.42598915662650605,Not Available,Not Available,NiCrMo Alloy,3
0.0,9.52,69.41,21.07,0.0,0.0,0.0,0.0,0.0,0.0,0.0,0.0,0.0,0.0,0.0,0.0,0.0,0.0,0.0,0.0,0.0,0.0,0.0,0.0,426.0,75.0,0.5M NaCl,0.5,7.0,Potentiostatic Polarization,0.2,Not Available,Not Available,NiCrMo Alloy,3
0.0,19.04,57.97,22.98,0.0,0.0,0.0,0.0,0.0,0.0,0.0,0.0,0.0,0.0,0.0,0.0,0.0,0.0,0.0,0.0,0.0,0.0,0.0,0.0,398.7,75.0,0.5M NaCl,0.5,7.0,Potentiostatic Polarization,1.0,Not Available,Not Available,NiCrMo Alloy,3
0.0,13.31,81.45,5.24,0.0,0.0,0.0,0.0,0.0,0.0,0.0,0.0,0.0,0.0,0.0,0.0,0.0,0.0,0.0,0.0,0.0,0.0,0.0,0.0,204.2,90.0,0.5M NaCl,0.5,7.0,Potentiostatic Polarization,0.2,Not Available,Not Available,NiCrMo Alloy,3
0.0,20.53,74.55,4.92,0.0,0.0,0.0,0.0,0.0,0.0,0.0,0.0,0.0,0.0,0.0,0.0,0.0,0.0,0.0,0.0,0.0,0.0,0.0,0.0,499.0,90.0,0.5M NaCl,0.5,7.0,Potentiostatic Polarization,0.2,Not Available,Not Available,NiCrMo Alloy,3
0.0,16.95,74.64,8.41,0.0,0.0,0.0,0.0,0.0,0.0,0.0,0.0,0.0,0.0,0.0,0.0,0.0,0.0,0.0,0.0,0.0,0.0,0.0,0.0,259.8,90.0,0.5M NaCl,0.5,7.0,Potentiostatic Polarization,0.2,Not Available,Not Available,NiCrMo Alloy,3
0.0,28.67,65.94,5.38,0.0,0.0,0.0,0.0,0.0,0.0,0.0,0.0,0.0,0.0,0.0,0.0,0.0,0.0,0.0,0.0,0.0,0.0,0.0,0.0,540.8,90.0,0.5M NaCl,0.5,7.0,Potentiostatic Polarization,0.2,Not Available,Not Available,NiCrMo Alloy,3
0.0,16.75,73.56,9.69,0.0,0.0,0.0,0.0,0.0,0.0,0.0,0.0,0.0,0.0,0.0,0.0,0.0,0.0,0.0,0.0,0.0,0.0,0.0,0.0,479.7,90.0,0.5M NaCl,0.5,7.0,Potentiostatic Polarization,0.2,Not Available,Not Available,NiCrMo Alloy,3
0.0,32.02,62.82,5.16,0.0,0.0,0.0,0.0,0.0,0.0,0.0,0.0,0.0,0.0,0.0,0.0,0.0,0.0,0.0,0.0,0.0,0.0,0.0,0.0,558.8,90.0,0.5M NaCl,0.5,7.0,Potentiostatic Polarization,0.2,Not Available,Not Available,NiCrMo Alloy,3
0.0,13.98,74.36,11.66,0.0,0.0,0.0,0.0,0.0,0.0,0.0,0.0,0.0,0.0,0.0,0.0,0.0,0.0,0.0,0.0,0.0,0.0,0.0,0.0,394.9,90.0,0.5M NaCl,0.5,7.0,Potentiostatic Polarization,1.0,Not Available,Not Available,NiCrMo Alloy,3
0.0,10.53,74.44,15.03,0.0,0.0,0.0,0.0,0.0,0.0,0.0,0.0,0.0,0.0,0.0,0.0,0.0,0.0,0.0,0.0,0.0,0.0,0.0,0.0,259.2,90.0,0.5M NaCl,0.5,7.0,Potentiostatic Polarization,1.0,Not Available,Not Available,NiCrMo Alloy,3
0.0,13.06,72.04,14.9,0.0,0.0,0.0,0.0,0.0,0.0,0.0,0.0,0.0,0.0,0.0,0.0,0.0,0.0,0.0,0.0,0.0,0.0,0.0,0.0,288.7,90.0,0.5M NaCl,0.5,7.0,Potentiostatic Polarization,1.0,Not Available,Not Available,NiCrMo Alloy,3
0.0,22.59,65.14,12.27,0.0,0.0,0.0,0.0,0.0,0.0,0.0,0.0,0.0,0.0,0.0,0.0,0.0,0.0,0.0,0.0,0.0,0.0,0.0,0.0,531.8,90.0,0.5M NaCl,0.5,7.0,Potentiostatic Polarization,1.0,Not Available,Not Available,NiCrMo Alloy,3
0.0,26.52,61.68,11.8,0.0,0.0,0.0,0.0,0.0,0.0,0.0,0.0,0.0,0.0,0.0,0.0,0.0,0.0,0.0,0.0,0.0,0.0,0.0,0.0,342.8,90.0,0.5M NaCl,0.5,7.0,Potentiostatic Polarization,1.0,Not Available,Not Available,NiCrMo Alloy,3
0.0,18.3,66.67,15.03,0.0,0.0,0.0,0.0,0.0,0.0,0.0,0.0,0.0,0.0,0.0,0.0,0.0,0.0,0.0,0.0,0.0,0.0,0.0,0.0,504.8,90.0,0.5M NaCl,0.5,7.0,Potentiostatic Polarization,1.0,Not Available,Not Available,NiCrMo Alloy,3
0.0,29.27,56.08,14.64,0.0,0.0,0.0,0.0,0.0,0.0,0.0,0.0,0.0,0.0,0.0,0.0,0.0,0.0,0.0,0.0,0.0,0.0,0.0,0.0,559.0,90.0,0.5M NaCl,0.5,7.0,Potentiostatic Polarization,0.2,Not Available,Not Available,NiCrMo Alloy,3
0.0,9.52,69.41,21.07,0.0,0.0,0.0,0.0,0.0,0.0,0.0,0.0,0.0,0.0,0.0,0.0,0.0,0.0,0.0,0.0,0.0,0.0,0.0,0.0,473.3,90.0,0.5M NaCl,0.5,7.0,Potentiostatic Polarization,1.0,Not Available,Not Available,NiCrMo Alloy,3
0.0,26.34,54.35,19.3,0.0,0.0,0.0,0.0,0.0,0.0,0.0,0.0,0.0,0.0,0.0,0.0,0.0,0.0,0.0,0.0,0.0,0.0,0.0,0.0,70.7,90.0,0.5M NaCl,0.5,7.0,Potentiostatic Polarization,1.0,Not Available,Not Available,NiCrMo Alloy,3
0.0,19.04,57.97,22.98,0.0,0.0,0.0,0.0,0.0,0.0,0.0,0.0,0.0,0.0,0.0,0.0,0.0,0.0,0.0,0.0,0.0,0.0,0.0,0.0,472.0,90.0,0.5M NaCl,0.5,7.0,Potentiostatic Polarization,1.0,Not Available,Not Available,NiCrMo Alloy,3
0.0,0.0,0.0,0.0,0.0,0.0,0.0,0.0,0.0,0.0,0.0,0.0,0.0,100.0,0.0,0.0,0.0,0.0,0.0,0.0,0.0,0.0,0.0,0.0,-530.0,25.0,1 M NaCl,1.0,7.0,Potentiodynamic Polarization,1.0,Not Available,Amorphous,Al Alloy,0
0.0,0.0,0.0,0.0,0.0,0.0,0.0,0.0,0.0,0.0,1.0,0.0,0.0,99.0,0.0,0.0,0.0,0.0,0.0,0.0,0.0,0.0,0.0,0.0,-440.0,25.0,1 M NaCl,1.0,7.0,Potentiodynamic Polarization,0.1,Not Available,Amorphous,Al Alloy,0
0.0,0.0,0.0,0.0,0.0,0.0,0.0,0.0,0.0,0.0,2.0,0.0,0.0,98.0,0.0,0.0,0.0,0.0,0.0,0.0,0.0,0.0,0.0,0.0,-410.0,25.0,1 M NaCl,1.0,7.0,Potentiodynamic Polarization,0.1,Not Available,Amorphous,Al Alloy,0
0.0,0.0,0.0,0.0,0.0,0.0,0.0,0.0,0.0,0.0,3.0,0.0,0.0,97.0,0.0,0.0,0.0,0.0,0.0,0.0,0.0,0.0,0.0,0.0,-390.0,25.0,1 M NaCl,1.0,7.0,Potentiodynamic Polarization,0.1,Not Available,Fully Crystalline,Al Alloy,0
0.0,0.0,0.0,0.0,0.0,0.0,0.0,0.0,0.0,0.0,4.0,0.0,0.0,96.0,0.0,0.0,0.0,0.0,0.0,0.0,0.0,0.0,0.0,0.0,-360.0,25.0,1 M NaCl,1.0,7.0,Potentiodynamic Polarization,0.1,Not Available,Amorphous,Al Alloy,0
0.0,0.0,0.0,0.0,0.0,0.0,0.0,0.0,0.0,0.0,5.0,0.0,0.0,95.0,0.0,0.0,0.0,0.0,0.0,0.0,0.0,0.0,0.0,0.0,-320.0,25.0,1 M NaCl,1.0,7.0,Potentiodynamic Polarization,0.1,Not Available,Amorphous- Nanocrystalline,Al Alloy,0
0.0,0.0,0.0,0.0,0.0,0.0,0.0,0.0,0.0,0.0,0.0,0.0,0.0,100.0,0.0,0.0,0.0,0.0,0.0,0.0,0.0,0.0,0.0,0.0,-650.0,25.0,0.6M NaCl Deaerated N2,0.6,7.0,"Potentiodynamic Polarization in a three electrode flat cell, prior to anodic sweep OCP measured for 1 hr",0.1,Not Available,Not Available,Al Alloy,0
0.0,0.0,0.0,0.0,0.0,0.0,0.0,0.0,0.0,0.0,0.0,0.0,0.0,100.0,0.0,0.0,0.0,0.0,0.0,0.0,0.0,0.0,0.0,0.0,-376.0,25.0,0.6M NaCl Deaerated N2,0.6,7.0,"Potentiodynamic Polarization in a three electrode flat cell, prior to anodic sweep OCP measured for 1 hr",0.1,Not Available,Not Available,Al Alloy,0
0.0,0.0,15.76,0.0,0.0,0.0,0.0,0.0,0.0,0.0,0.0,0.0,0.0,72.44,0.0,0.0,0.0,0.0,0.0,0.0,0.0,0.0,11.8,0.0,-237.0,25.0,0.6M NaCl Deaerated N2,0.6,7.0,"Potentiodynamic Polarization in a three electrode flat cell, prior to anodic sweep OCP measured for 1 hr",0.1,Not Available,Amorphous,Al Alloy,0
7.99,0.0,0.0,0.0,0.0,0.0,0.0,0.0,0.0,0.0,0.0,0.0,0.0,69.5,0.0,0.0,0.0,0.0,0.0,0.0,0.0,0.0,0.0,22.5,-99.0,25.0,0.6M NaCl Deaerated N2,0.6,7.0,"Potentiodynamic Polarization in a three electrode flat cell, prior to anodic sweep OCP measured for 1 hr",0.1,Not Available,Amorphous,Al Alloy,0
0.0,0.0,15.76,0.0,0.0,0.0,0.0,0.0,0.0,0.0,0.0,0.0,0.0,72.44,0.0,0.0,0.0,0.0,0.0,0.0,0.0,0.0,11.8,0.0,-133.0,25.0,0.6M NaCl Deaerated N2,0.6,7.0,"Potentiodynamic Polarization in a three electrode flat cell, prior to anodic sweep OCP measured for 1 hr",0.1,150 °C for 25 hours,Nanocrystalline,Al Alloy,0
7.99,0.0,0.0,0.0,0.0,0.0,0.0,0.0,0.0,0.0,0.0,0.0,0.0,69.5,0.0,0.0,0.0,0.0,0.0,0.0,0.0,0.0,0.0,22.5,-44.0,25.0,0.6M NaCl Deaerated N2,0.6,7.0,"Potentiodynamic Polarization in a three electrode flat cell, prior to anodic sweep OCP measured for 1 hr",0.1,150 °C for 25 hours,Nanocrystalline,Al Alloy,0
0.0,0.0,15.76,0.0,0.0,0.0,0.0,0.0,0.0,0.0,0.0,0.0,0.0,72.44,0.0,0.0,0.0,0.0,0.0,0.0,0.0,0.0,11.8,0.0,-143.0,25.0,0.6M NaCl Deaerated N2,0.6,7.0,"Potentiodynamic Polarization in a three electrode flat cell, prior to anodic sweep OCP measured for 1 hr",0.1,550 °C for 1 hour,Crystalline,Al Alloy,0
5.0,0.0,0.0,0.0,0.0,0.0,0.0,0.0,0.0,0.0,0.0,0.0,0.0,90.0,0.0,0.0,0.0,0.0,0.0,0.0,0.0,0.0,0.0,5.0,-499.0,25.0,0.6M NaCl Deaerated N2,0.6,7.0,"Potentiodynamic Polarization in a three electrode flat cell, prior to anodic sweep OCP measured for 1 hr",0.1,551 °C for 1 hour,Crystalline,Al Alloy,0
0.0,0.0,0.0,0.0,0.0,0.0,0.0,0.0,0.0,0.0,0.0,0.0,0.0,100.0,0.0,0.0,0.0,0.0,0.0,0.0,0.0,0.0,0.0,0.0,-376.0,25.0,0.6M NaCl Deaerated N2 pH 5.9,0.6,5.9,"Potentiodynamic Polarization in a three electrode flat cell, prior to anodic sweep OCP measured for 1 hr",0.1,Not Available,Not Available,Al Alloy,0
7.99,0.0,0.0,0.0,0.0,0.0,0.0,0.0,0.0,0.0,0.0,0.0,0.0,69.5,0.0,0.0,0.0,0.0,0.0,0.0,0.0,0.0,0.0,22.5,-99.0,25.0,0.6M NaCl Deaerated N2 pH 5.9,0.6,5.9,"Potentiodynamic Polarization in a three electrode flat cell, prior to anodic sweep OCP measured for 1 hr",0.1,Not Available,Amorphous,Al Alloy,0
7.99,0.0,0.0,0.0,0.0,0.0,0.0,0.0,0.0,0.0,0.0,0.0,0.0,69.5,0.0,0.0,0.0,0.0,0.0,0.0,0.0,0.0,0.0,22.5,44.0,25.0,0.6M NaCl Deaerated N2 pH 5.9,0.6,5.9,"Potentiodynamic Polarization in a three electrode flat cell, prior to anodic sweep OCP measured for 1 hr",0.1,150 °C for 25 hrs and H2O quenched,Nanocrystalline,Al Alloy,0
7.99,0.0,0.0,0.0,0.0,0.0,0.0,0.0,0.0,0.0,0.0,0.0,0.0,69.5,0.0,0.0,0.0,0.0,0.0,0.0,0.0,0.0,0.0,22.5,-499.0,25.0,0.6M NaCl Deaerated N2 pH 5.9,0.6,5.9,"Potentiodynamic Polarization in a three electrode flat cell, prior to anodic sweep OCP measured for 1 hr",0.1,550 °C for 1 hrs and H2O quenched,Fully Crystalline,Al Alloy,0
0.0,0.0,0.0,0.0,0.0,0.0,0.0,0.0,0.0,0.0,0.0,0.0,0.0,100.0,0.0,0.0,0.0,0.0,0.0,0.0,0.0,0.0,0.0,0.0,-442.0,25.0,0.1 N KCl Deaerated N2 pH 8,0.1,8.0,Potentiostatic Polarization,0.42598915662650605,Annealed at 600 °C for 2h H2O quenched,Not Available,Al Alloy,0
0.0,0.0,0.0,7.41,0.0,0.0,0.0,0.0,0.0,0.0,0.0,0.0,0.0,92.59,0.0,0.0,0.0,0.0,0.0,0.0,0.0,0.0,0.0,0.0,-325.0,25.0,0.1 N KCl Deaerated N2 pH 8,0.1,8.0,Potentiostatic Polarization,0.42598915662650605,550 °C for 2 hrs and H2O quenched,Not Available,Al Alloy,0
0.0,0.0,0.0,23.13,0.0,0.0,0.0,0.0,0.0,0.0,0.0,0.0,0.0,76.87,0.0,0.0,0.0,0.0,0.0,0.0,0.0,0.0,0.0,0.0,-4.0,25.0,0.1 N KCl Deaerated N2 pH 8,0.1,8.0,Potentiostatic Polarization,0.42598915662650605,550 °C for 2 hrs and H2O quenched,Not Available,Al Alloy,0
0.0,0.0,0.0,32.66,0.0,0.0,0.0,0.0,0.0,0.0,0.0,0.0,0.0,67.34,0.0,0.0,0.0,0.0,0.0,0.0,0.0,0.0,0.0,0.0,250.0,25.0,0.1 N KCl Deaerated N2 pH 8,0.1,8.0,Potentiostatic Polarization,0.42598915662650605,550 °C for 2 hrs and H2O quenched,Not Available,Al Alloy,0
0.0,12.33,0.0,0.0,0.0,0.0,0.0,0.0,0.0,0.0,0.0,0.0,0.0,87.67,0.0,0.0,0.0,0.0,0.0,0.0,0.0,0.0,0.0,0.0,-232.0,25.0,0.1 N KCl Deaerated N2 pH 8,0.1,8.0,Potentiostatic Polarization,0.14,Not Available,Not Available,Al Alloy,0
0.0,14.35,0.0,0.0,0.0,0.0,0.0,0.0,0.0,0.0,0.0,0.0,0.0,85.65,0.0,0.0,0.0,0.0,0.0,0.0,0.0,0.0,0.0,0.0,-202.0,25.0,0.1 N KCl Deaerated N2 pH 8,0.1,8.0,Potentiostatic Polarization,0.42598915662650605,Not Available,Not Available,Al Alloy,0
0.0,23.88,0.0,0.0,0.0,0.0,0.0,0.0,0.0,0.0,0.0,0.0,0.0,76.12,0.0,0.0,0.0,0.0,0.0,0.0,0.0,0.0,0.0,0.0,-247.0,25.0,0.1 N KCl Deaerated N2 pH 8,0.1,8.0,Potentiostatic Polarization,0.42598915662650605,Not Available,Not Available,Al Alloy,0
0.0,0.0,0.0,0.0,0.0,0.0,0.0,0.0,0.0,0.0,0.0,0.0,0.0,100.0,0.0,0.0,0.0,0.0,0.0,0.0,0.0,0.0,0.0,0.0,-630.0,26.0,0.1 N KCl Deaerated N2 pH 8,0.1,8.0,"Potentiodynamic Polarization in a three electrode flat cell, prior to anodic sweep OCP was mesured until stability for 6 mins",0.42598915662650605,Not Available,Not Available,Al Alloy,0
0.0,0.0,0.0,9.29,0.0,0.0,0.0,0.0,0.0,0.0,0.0,0.0,0.0,90.71,0.0,0.0,0.0,0.0,0.0,0.0,0.0,0.0,0.0,0.0,-485.0,25.0,0.1 N KCl Deaerated N2 pH 8,0.1,8.0,"Potentiodynamic Polarization in a three electrode flat cell, prior to anodic sweep OCP was mesured until stability for 6 mins",0.42598915662650605,Not Available,Not Available,Al Alloy,0
0.0,0.0,0.0,16.88,0.0,0.0,0.0,0.0,0.0,0.0,0.0,0.0,0.0,83.12,0.0,0.0,0.0,0.0,0.0,0.0,0.0,0.0,0.0,0.0,-265.0,25.0,0.1 N KCl Deaerated N2 pH 8,0.1,8.0,"Potentiodynamic Polarization in a three electrode flat cell, prior to anodic sweep OCP was mesured until stability for 6 mins",0.42598915662650605,Not Available,Not Available,Al Alloy,0
0.0,0.0,0.0,29.22,0.0,0.0,0.0,0.0,0.0,0.0,0.0,0.0,0.0,70.78,0.0,0.0,0.0,0.0,0.0,0.0,0.0,0.0,0.0,0.0,-130.0,25.0,0.1 N KCl Deaerated N2 pH 8,0.1,8.0,"Potentiodynamic Polarization in a three electrode flat cell, prior to anodic sweep OCP was mesured until stability for 6 mins",0.42598915662650605,Not Available,Not Available,Al Alloy,0
0.0,0.0,0.0,9.91,0.0,0.0,0.0,0.0,0.0,0.0,0.0,0.0,0.0,90.09,0.0,0.0,0.0,0.0,0.0,0.0,0.0,0.0,0.0,0.0,-330.0,25.0,0.1 N KCl Deaerated N2 pH 8,0.1,8.0,"Potentiodynamic Polarization in a three electrode flat cell, prior to anodic sweep OCP was mesured until stability for 6 mins",0.42598915662650605,Not Available,Not Available,Al Alloy,0
0.0,0.0,0.0,12.91,0.0,0.0,0.0,0.0,0.0,0.0,0.0,0.0,0.0,87.09,0.0,0.0,0.0,0.0,0.0,0.0,0.0,0.0,0.0,0.0,-330.0,25.0,0.1 N KCl Deaerated N2 pH 8,0.1,8.0,"Potentiodynamic Polarization in a three electrode flat cell, prior to anodic sweep OCP was mesured until stability for 6 mins",0.42598915662650605,Not Available,Not Available,Al Alloy,0
0.0,0.0,0.0,15.77,0.0,0.0,0.0,0.0,0.0,0.0,0.0,0.0,0.0,84.23,0.0,0.0,0.0,0.0,0.0,0.0,0.0,0.0,0.0,0.0,-280.0,25.0,0.1 N KCl Deaerated N2 pH 8,0.1,8.0,"Potentiodynamic Polarization in a three electrode flat cell, prior to anodic sweep OCP was mesured until stability for 6 mins",0.42598915662650605,Not Available,Not Available,Al Alloy,0
0.0,0.0,0.0,18.5,0.0,0.0,0.0,0.0,0.0,0.0,0.0,0.0,0.0,81.5,0.0,0.0,0.0,0.0,0.0,0.0,0.0,0.0,0.0,0.0,-200.0,25.0,0.1 N KCl Deaerated N2 pH 8,0.1,8.0,"Potentiodynamic Polarization in a three electrode flat cell, prior to anodic sweep OCP was mesured until stability for 6 mins",0.42598915662650605,Not Available,Not Available,Al Alloy,0
0.0,0.0,0.0,24.11,0.0,0.0,0.0,0.0,0.0,0.0,0.0,0.0,0.0,75.89,0.0,0.0,0.0,0.0,0.0,0.0,0.0,0.0,0.0,0.0,-40.0,25.0,0.1 N KCl Deaerated N2 pH 8,0.1,8.0,"Potentiodynamic Polarization in a three electrode flat cell, prior to anodic sweep OCP was mesured until stability for 6 mins",0.42598915662650605,Not Available,Not Available,Al Alloy,0
0.0,0.0,0.0,0.0,0.0,0.0,0.0,0.0,0.0,0.0,0.0,0.0,0.0,100.0,0.0,0.0,0.0,0.0,0.0,0.0,0.0,0.0,0.0,0.0,-605.0,25.0,0.01 M Chloride Deaerated,0.01,7.0,Potentiostatic Polarization for 24 hrs in deaerated Cl- solution,0.42598915662650605,Not Available,Not Available,Al Alloy,0
0.0,0.0,0.0,0.0,0.0,0.0,0.0,0.0,0.0,0.0,0.0,0.0,0.0,100.0,0.0,0.0,0.0,0.0,0.0,0.0,0.0,0.0,0.0,0.0,-685.0,25.0,0.1 M ChlorideDeaerated,0.1,7.0,Potentiostatic Polarization for 24 hrs in deaerated Cl- solution,0.42598915662650605,Not Available,Not Available,Al Alloy,0
0.0,0.0,0.0,0.0,0.0,0.0,0.0,0.0,0.0,0.0,0.0,0.0,0.0,100.0,0.0,0.0,0.0,0.0,0.0,0.0,0.0,0.0,0.0,0.0,-730.0,25.0,0.5 M Chloride Deaerated,0.5,7.0,Potentiostatic Polarization for 24 hrs in deaerated Cl- solution,0.42598915662650605,Not Available,Not Available,Al Alloy,0
0.0,0.0,0.0,0.0,0.0,0.0,0.0,0.0,0.0,0.0,0.0,0.0,0.0,100.0,0.0,0.0,0.0,0.0,0.0,0.0,0.0,0.0,0.0,0.0,-745.0,25.0,1.0 M Chloride Deaerated,1.0,7.0,Potentiostatic Polarization for 24 hrs in deaerated Cl- solution,0.42598915662650605,Not Available,Not Available,Al Alloy,0
0.0,0.0,0.0,0.0,0.0,0.0,0.0,0.0,0.0,0.0,0.0,0.0,0.0,100.0,0.0,0.0,0.0,0.0,0.0,0.0,0.0,0.0,0.0,0.0,-680.0,25.0,0.1 M ChlorideDeaerated pH 4,0.1,4.0,Potentiostatic Polarization for 24 hrs in deaerated Cl- solution,0.42598915662650605,Not Available,Not Available,Al Alloy,0
0.0,0.0,0.0,0.0,0.0,0.0,0.0,0.0,0.0,0.0,0.0,0.0,0.0,100.0,0.0,0.0,0.0,0.0,0.0,0.0,0.0,0.0,0.0,0.0,-685.0,25.0,0.1 M ChlorideDeaerated pH 5.8,0.1,5.8,Potentiostatic Polarization for 24 hrs in deaerated Cl- solution,0.42598915662650605,Not Available,Not Available,Al Alloy,0
0.0,0.0,0.0,0.0,0.0,0.0,0.0,0.0,0.0,0.0,0.0,0.0,0.0,100.0,0.0,0.0,0.0,0.0,0.0,0.0,0.0,0.0,0.0,0.0,-675.0,25.0,0.1 M ChlorideDeaerated pH 8.1,0.1,8.1,Potentiostatic Polarization for 24 hrs in deaerated Cl- solution,0.42598915662650605,Not Available,Not Available,Al Alloy,0
0.0,0.0,0.0,0.0,0.0,0.0,0.0,0.0,0.0,0.0,0.0,0.0,0.0,100.0,0.0,0.0,0.0,0.0,0.0,0.0,0.0,0.0,0.0,0.0,-650.0,25.0,0.1 M ChlorideDeaerated pH 9,0.1,9.0,Potentiostatic Polarization for 24 hrs in deaerated Cl- solution,0.42598915662650605,Not Available,Not Available,Al Alloy,0
0.0,0.0,0.0,0.0,0.0,0.0,0.0,0.0,0.0,0.0,0.0,0.0,0.0,100.0,0.0,0.0,0.0,0.0,0.0,0.0,0.0,0.0,0.0,0.0,-600.0,25.0,0.1 M ChlorideDeaerated pH 9.4,0.1,9.4,Potentiostatic Polarization for 24 hrs in deaerated Cl- solution,0.42598915662650605,Not Available,Not Available,Al Alloy,0
0.0,0.0,0.0,0.0,0.0,0.0,0.0,0.0,0.0,0.0,0.0,0.0,0.0,100.0,0.0,0.0,0.0,0.0,0.0,0.0,0.0,0.0,0.0,0.0,-770.0,25.0,1.0 M Chloride Deaerated pH 4,1.0,4.0,Potentiostatic Polarization for 24 hrs in deaerated Cl- solution,0.42598915662650605,Not Available,Not Available,Al Alloy,0
0.0,0.0,0.0,0.0,0.0,0.0,0.0,0.0,0.0,0.0,0.0,0.0,0.0,100.0,0.0,0.0,0.0,0.0,0.0,0.0,0.0,0.0,0.0,0.0,-760.0,25.0,1.0 M Chloride Deaerated pH 5.8,1.0,5.8,Potentiostatic Polarization for 24 hrs in deaerated Cl- solution,0.42598915662650605,Not Available,Not Available,Al Alloy,0
0.0,0.0,0.0,0.0,0.0,0.0,0.0,0.0,0.0,0.0,0.0,0.0,0.0,100.0,0.0,0.0,0.0,0.0,0.0,0.0,0.0,0.0,0.0,0.0,-760.0,25.0,1.0 M Chloride Deaerated pH 8.1,1.0,8.1,Potentiostatic Polarization for 24 hrs in deaerated Cl- solution,0.42598915662650605,Not Available,Not Available,Al Alloy,0
0.0,0.0,0.0,0.0,0.0,0.0,0.0,0.0,0.0,0.0,0.0,0.0,0.0,100.0,0.0,0.0,0.0,0.0,0.0,0.0,0.0,0.0,0.0,0.0,-720.0,25.0,1.0 M Chloride Deaerated pH 10.2,1.0,10.2,Potentiostatic Polarization for 24 hrs in deaerated Cl- solution,0.42598915662650605,Not Available,Not Available,Al Alloy,0
0.0,0.0,0.0,0.0,0.0,0.0,0.0,0.0,0.0,0.0,0.0,0.0,0.0,100.0,0.0,0.0,0.0,0.0,0.0,0.0,0.0,0.0,0.0,0.0,-500.0,25.0,0.1M NaCl pH 10,0.1,10.0,Potentiodynamic Polarzation until a stable pit formed then Potentiostatic Polarization at pitting potential to monitior pit growth,1.0,Not Available,Not Available,Al Alloy,0
0.0,0.0,0.0,0.0,0.0,0.0,15.34,0.0,0.0,0.0,0.0,0.0,0.0,84.66,0.0,0.0,0.0,0.0,0.0,0.0,0.0,0.0,0.0,0.0,-125.0,25.0,0.1M NaCl pH 10,0.1,10.0,Potentiodynamic Polarzation until a stable pit formed then Potentiostatic Polarization at pitting potential to monitior pit growth,1.0,Not Available,Not Available,Al Alloy,0
0.0,0.0,0.0,0.0,0.0,0.0,37.8,0.0,0.0,0.0,0.0,0.0,0.0,62.2,0.0,0.0,0.0,0.0,0.0,0.0,0.0,0.0,0.0,0.0,-750.0,25.0,0.1M NaCl pH 10,0.1,10.0,Potentiodynamic Polarzation until a stable pit formed then Potentiostatic Polarization at pitting potential to monitior pit growth,1.0,Not Available,Not Available,Al Alloy,0
0.0,0.0,0.0,0.0,0.0,0.0,54.75,0.0,0.0,0.0,0.0,0.0,0.0,45.25,0.0,0.0,0.0,0.0,0.0,0.0,0.0,0.0,0.0,0.0,-875.0,25.0,0.1M NaCl pH 10,0.1,10.0,Potentiodynamic Polarzation until a stable pit formed then Potentiostatic Polarization at pitting potential to monitior pit growth,1.0,Not Available,Not Available,Al Alloy,0
0.0,0.0,0.0,0.0,0.0,0.0,0.0,0.0,0.0,0.0,0.0,0.0,0.0,100.0,0.0,0.0,0.0,0.0,0.0,0.0,0.0,0.0,0.0,0.0,-690.0,25.0,0.1M NaCl,0.1,7.0,Potentiodynamic Polarzation until a stable pit formed then Potentiostatic Polarization at pitting potential to monitior pit growth,1.0,Not Available,Not Available,Al Alloy,0
0.0,0.0,0.0,0.0,0.0,0.0,15.34,0.0,0.0,0.0,0.0,0.0,0.0,84.66,0.0,0.0,0.0,0.0,0.0,0.0,0.0,0.0,0.0,0.0,-300.0,25.0,0.1M NaCl,0.1,7.0,Potentiodynamic Polarzation until a stable pit formed then Potentiostatic Polarization at pitting potential to monitior pit growth,1.0,Not Available,Not Available,Al Alloy,0
