Repository: akshatshaw/Case-Study

File: Code/pit_edit_2.csv (part 13 of 14)
No.,Fe,Cr,Ni,Mo,W,N,Nb,C,Si,Mn,Cu,P,S,Al,V,Ta,Re,Ce,Ti,Co,B,Mg,Y,Gd,"Epit, mV (SCE)",Test Temp (C),Test Solution,[Cl-] M,pH,Test Method,Scan Rate mV/s,Heat treatment,Microstructures,Comments,Reference,Material class
oxygen (O2), until the potential change was < 1 mV/min, and this potential was considered as the OCP. Then, the sample was scanned potentiodynamically at a rate of 600 mV/h to a potential corresponding to a
current density of 10–3 A/cm2 and then scan direction was reversed.",0.17,"annealing in air for 1 h at 850° C (recrystallization) plus 7 days at 500°C (ordering) followed by cooling in air,which produced the DO3 -ordered structure", the DO3 -ordered structure,"To prevent the initiation of crevice corrosion between the epoxy and specimen, the epoxy-specimen interface was painted with Amercoat 90 epoxy leaving an exposed area of 1 cm2 on the material surface. The painted sample was cured in an oven for 10 h at 70C. Just before introduction into the polarization cell, the exposed metal surface was polished by hand with cloth and a 9-microm diamond paste to remove the air-formed oxide film created during the epoxy curing process. The interface seal was abraded slightly but not damaged.
 Polarization tests were conducted in an aerated electrolyte.",67,Fe Alloy
551,68,4,0,0,0,NA,0,NA,NA,NA,NA,NA,NA,28,0,0,0,0,0,0,0,0,0,0,277,NA,distilled water adjusted to pH 4(6.25 x 10–5 M H2SO4) containing 200 ppm Cl- (5.5 x 10-3 NaCl),0.0055,4,"Potentiodynamic Polarization - the sample was stabilized in the electrolyte, which was sparged continuously with
oxygen (O2), until the potential change was < 1 mV/min, and this potential was considered as the OCP. Then, the sample was scanned potentiodynamically at a rate of 600 mV/h to a potential corresponding to a
current density of 10–3 A/cm2 and then scan direction was reversed.",0.17,"annealing in air for 1 h at 850° C (recrystallization) plus 7 days at 500°C (ordering) followed by cooling in air,which produced the DO3 -ordered structure",the DO3 -ordered structure,"To prevent the initiation of crevice corrosion between the epoxy and specimen, the epoxy-specimen interface was painted with Amercoat 90 epoxy leaving an exposed area of 1 cm2 on the material surface. The painted sample was cured in an oven for 10 h at 70C. Just before introduction into the polarization cell, the exposed metal surface was polished by hand with cloth and a 9-microm diamond paste to remove the air-formed oxide film created during the epoxy curing process. The interface seal was abraded slightly but not damaged.
 Polarization tests were conducted in an aerated electrolyte.",67,Fe Alloy
552,66,6,0,0,0,NA,0,NA,NA,NA,NA,NA,NA,28,0,0,0,0,0,0,0,0,0,0,380,NA,distilled water adjusted to pH 4(6.25 x 10–5 M H2SO4) containing 200 ppm Cl- (5.5 x 10-3 NaCl),0.0055,4,"Potentiodynamic Polarization - the sample was stabilized in the electrolyte, which was sparged continuously with
oxygen (O2), until the potential change was < 1 mV/min, and this potential was considered as the OCP. Then, the sample was scanned potentiodynamically at a rate of 600 mV/h to a potential corresponding to a
current density of 10–3 A/cm2 and then scan direction was reversed.",0.17,"annealing in air for 1 h at 850° C (recrystallization) plus 7 days at 500°C (ordering) followed by cooling in air,which produced the DO3 -ordered structure",the DO3 -ordered structure,"To prevent the initiation of crevice corrosion between the epoxy and specimen, the epoxy-specimen interface was painted with Amercoat 90 epoxy leaving an exposed area of 1 cm2 on the material surface. The painted sample was cured in an oven for 10 h at 70C. Just before introduction into the polarization cell, the exposed metal surface was polished by hand with cloth and a 9-microm diamond paste to remove the air-formed oxide film created during the epoxy curing process. The interface seal was abraded slightly but not damaged.
 Polarization tests were conducted in an aerated electrolyte.",67,Fe Alloy
553,67.95,2,0,2,0,NA,0,NA,NA,NA,NA,NA,NA,28,0,0,0,0,0,0,0.05,0,0,0,256,NA,distilled water adjusted to pH 4(6.25 x 10–5 M H2SO4) containing 200 ppm Cl- (5.5 x 10-3 NaCl),0.0055,4,"Potentiodynamic Polarization - the sample was stabilized in the electrolyte, which was sparged continuously with
oxygen (O2), until the potential change was < 1 mV/min, and this potential was considered as the OCP. Then, the sample was scanned potentiodynamically at a rate of 600 mV/h to a potential corresponding to a
current density of 10–3 A/cm2 and then scan direction was reversed.",0.17,"annealing in air for 1 h at 850° C (recrystallization) plus 7 days at 500°C (ordering) followed by cooling in air,which produced the DO3 -ordered structure", the DO3 -ordered structure,"To prevent the initiation of crevice corrosion between the epoxy and specimen, the epoxy-specimen interface was painted with Amercoat 90 epoxy leaving an exposed area of 1 cm2 on the material surface. The painted sample was cured in an oven for 10 h at 70C. Just before introduction into the polarization cell, the exposed metal surface was polished by hand with cloth and a 9-microm diamond paste to remove the air-formed oxide film created during the epoxy curing process. The interface seal was abraded slightly but not damaged.
 Polarization tests were conducted in an aerated electrolyte.",67,Fe Alloy
554,68.95,2,0,1,0,NA,0,NA,NA,NA,NA,NA,NA,28,0,0,0,0,0,0,0.05,0,0,0,206,NA,distilled water adjusted to pH 4(6.25 x 10–5 M H2SO4) containing 200 ppm Cl- (5.5 x 10-3 NaCl),0.0055,4,"Potentiodynamic Polarization - the sample was stabilized in the electrolyte, which was sparged continuously with
oxygen (O2), until the potential change was < 1 mV/min, and this potential was considered as the OCP. Then, the sample was scanned potentiodynamically at a rate of 600 mV/h to a potential corresponding to a
current density of 10–3 A/cm2 and then scan direction was reversed.",0.17,"annealing in air for 1 h at 850° C (recrystallization) plus 7 days at 500°C (ordering) followed by cooling in air,which produced the DO3 -ordered structure",the DO3 -ordered structure,"To prevent the initiation of crevice corrosion between the epoxy and specimen, the epoxy-specimen interface was painted with Amercoat 90 epoxy leaving an exposed area of 1 cm2 on the material surface. The painted sample was cured in an oven for 10 h at 70C. Just before introduction into the polarization cell, the exposed metal surface was polished by hand with cloth and a 9-microm diamond paste to remove the air-formed oxide film created during the epoxy curing process. The interface seal was abraded slightly but not damaged.
 Polarization tests were conducted in an aerated electrolyte.",67,Fe Alloy
555,67.5,4,0,0.5,0,NA,0,NA,NA,NA,NA,NA,NA,28,0,0,0,0,0,0,0,0,0,0,236,NA,distilled water adjusted to pH 4(6.25 x 10–5 M H2SO4) containing 200 ppm Cl- (5.5 x 10-3 NaCl),0.0055,4,"Potentiodynamic Polarization - the sample was stabilized in the electrolyte, which was sparged continuously with
oxygen (O2), until the potential change was < 1 mV/min, and this potential was considered as the OCP. Then, the sample was scanned potentiodynamically at a rate of 600 mV/h to a potential corresponding to a
current density of 10–3 A/cm2 and then scan direction was reversed.",0.17,"annealing in air for 1 h at 850° C (recrystallization) plus 7 days at 500°C (ordering) followed by cooling in air,which produced the DO3 -ordered structure",the DO3 -ordered structure,"To prevent the initiation of crevice corrosion between the epoxy and specimen, the epoxy-specimen interface was painted with Amercoat 90 epoxy leaving an exposed area of 1 cm2 on the material surface. The painted sample was cured in an oven for 10 h at 70C. Just before introduction into the polarization cell, the exposed metal surface was polished by hand with cloth and a 9-microm diamond paste to remove the air-formed oxide film created during the epoxy curing process. The interface seal was abraded slightly but not damaged.
 Polarization tests were conducted in an aerated electrolyte.",67,Fe Alloy
556,67,4,0,1,0,NA,0,NA,NA,NA,NA,NA,NA,28,0,0,0,0,0,0,0,0,0,0,296,NA,distilled water adjusted to pH 4(6.25 x 10–5 M H2SO4) containing 200 ppm Cl- (5.5 x 10-3 NaCl),0.0055,4,"Potentiodynamic Polarization - the sample was stabilized in the electrolyte, which was sparged continuously with
oxygen (O2), until the potential change was < 1 mV/min, and this potential was considered as the OCP. Then, the sample was scanned potentiodynamically at a rate of 600 mV/h to a potential corresponding to a
current density of 10–3 A/cm2 and then scan direction was reversed.",0.17,"annealing in air for 1 h at 850° C (recrystallization) plus 7 days at 500°C (ordering) followed by cooling in air,which produced the DO3 -ordered structure",the DO3 -ordered structure,"To prevent the initiation of crevice corrosion between the epoxy and specimen, the epoxy-specimen interface was painted with Amercoat 90 epoxy leaving an exposed area of 1 cm2 on the material surface. The painted sample was cured in an oven for 10 h at 70C. Just before introduction into the polarization cell, the exposed metal surface was polished by hand with cloth and a 9-microm diamond paste to remove the air-formed oxide film created during the epoxy curing process. The interface seal was abraded slightly but not damaged.
 Polarization tests were conducted in an aerated electrolyte.",67,Fe Alloy
557,66,4,0,2,0,NA,0,NA,NA,NA,NA,NA,NA,28,0,0,0,0,0,0,0,0,0,0,336,NA,distilled water adjusted to pH 4(6.25 x 10–5 M H2SO4) containing 200 ppm Cl- (5.5 x 10-3 NaCl),0.0055,4,"Potentiodynamic Polarization - the sample was stabilized in the electrolyte, which was sparged continuously with
oxygen (O2), until the potential change was < 1 mV/min, and this potential was considered as the OCP. Then, the sample was scanned potentiodynamically at a rate of 600 mV/h to a potential corresponding to a
current density of 10–3 A/cm2 and then scan direction was reversed.",0.17,"annealing in air for 1 h at 850° C (recrystallization) plus 7 days at 500°C (ordering) followed by cooling in air,which produced the DO3 -ordered structure",the DO3 -ordered structure,"To prevent the initiation of crevice corrosion between the epoxy and specimen, the epoxy-specimen interface was painted with Amercoat 90 epoxy leaving an exposed area of 1 cm2 on the material surface. The painted sample was cured in an oven for 10 h at 70C. Just before introduction into the polarization cell, the exposed metal surface was polished by hand with cloth and a 9-microm diamond paste to remove the air-formed oxide film created during the epoxy curing process. The interface seal was abraded slightly but not damaged.
 Polarization tests were conducted in an aerated electrolyte.",67,Fe Alloy
558,70.52,28.93,0,0.01,0.01,0,0.11,0,0.41,NA,NA,NA,NA,0,0,0,0,0,0,0,0,0,0,0,-560,80,4M MgCl2,8,NA,"Potentiodynamic Polarization(Anodic polarization was applied to the working electrode after a stable corrosion potential had been achieved; this usually took about 2 h after immersion in the solution. As a measure of the resistance to pitting corrosion, the pitting potentials for the alloys were determined from the anodic polarization curve by the potential at which the anodic current density reached a value of 10 uA/cm2 after film breakdown.",0.5,"The casts were homogenized for 2 h at
I250 C. and then hot-rolled into 5 mm thick plates. The specimen prepared by cold rolling the hot rolled plates into 2mm thick sheets and solution annealing for 20 min at 1050C, followed by water quenching",NA,"The solutions were deaerated by purging with high-purity nitrogen 
throughout the test, starting from 1 h before the test.",74,Fe Alloy
559,69.47,28.89,0,0.01,1.08,0,0.13,0,0.42,NA,NA,NA,NA,0,0,0,0,0,0,0,0,0,0,0,-500,80,4M MgCl2,8,NA,"Potentiodynamic Polarization(Anodic polarization was applied to the working electrode after a stable corrosion potential had been achieved; this usually took about 2 h after immersion in the solution. As a measure of the resistance to pitting corrosion, the pitting potentials for the alloys were determined from the anodic polarization curve by the potential at which the anodic current density reached a value of 10 uA/cm2 after film breakdown.",0.5,"The casts were homogenized for 2 h at
I250 C. and then hot-rolled into 5 mm thick plates. The specimen prepared by cold rolling the hot rolled plates into 2mm thick sheets and solution annealing for 20 min at 1050C, followed by water quenching",NA,"The solutions were deaerated by purging with high-purity nitrogen 
throughout the test, starting from 1 h before the test.",74,Fe Alloy
560,68.5,28.88,0,0.01,2.08,0,0.1,0,0.42,NA,NA,NA,NA,0,0,0,0,0,0,0,0,0,0,0,-480,80,4M MgCl2,8,NA,"Potentiodynamic Polarization(Anodic polarization was applied to the working electrode after a stable corrosion potential had been achieved; this usually took about 2 h after immersion in the solution. As a measure of the resistance to pitting corrosion, the pitting potentials for the alloys were determined from the anodic polarization curve by the potential at which the anodic current density reached a value of 10 uA/cm2 after film breakdown.",0.5,"The casts were homogenized for 2 h at
I250 C. and then hot-rolled into 5 mm thick plates. The specimen prepared by cold rolling the hot rolled plates into 2mm thick sheets and solution annealing for 20 min at 1050C, followed by water quenching",NA,"The solutions were deaerated by purging with high-purity nitrogen 
throughout the test, starting from 1 h before the test.",74,Fe Alloy
561,66.47,28.85,0,0.01,4.1,0,0.12,0.01,0.44,NA,NA,NA,NA,0,0,0,0,0,0,0,0,0,0,0,-11,80,4M MgCl2,8,NA,"Potentiodynamic Polarization(Anodic polarization was applied to the working electrode after a stable corrosion potential had been achieved; this usually took about 2 h after immersion in the solution. As a measure of the resistance to pitting corrosion, the pitting potentials for the alloys were determined from the anodic polarization curve by the potential at which the anodic current density reached a value of 10 uA/cm2 after film breakdown.",0.5,"The casts were homogenized for 2 h at
I250 C. and then hot-rolled into 5 mm thick plates. The specimen prepared by cold rolling the hot rolled plates into 2mm thick sheets and solution annealing for 20 min at 1050C, followed by water quenching",NA,"The solutions were deaerated by purging with high-purity nitrogen 
throughout the test, starting from 1 h before the test.",74,Fe Alloy
562,62.47,28.78,0,0.01,8.17,0,0.1,0.01,0.46,NA,NA,NA,NA,0,0,0,0,0,0,0,0,0,0,0,199,80,4M MgCl2,8,NA,"Potentiodynamic Polarization(Anodic polarization was applied to the working electrode after a stable corrosion potential had been achieved; this usually took about 2 h after immersion in the solution. As a measure of the resistance to pitting corrosion, the pitting potentials for the alloys were determined from the anodic polarization curve by the potential at which the anodic current density reached a value of 10 uA/cm2 after film breakdown.",0.5,"The casts were homogenized for 2 h at
I250 C. and then hot-rolled into 5 mm thick plates. The specimen prepared by cold rolling the hot rolled plates into 2mm thick sheets and solution annealing for 20 min at 1050C, followed by water quenching",NA,"The solutions were deaerated by purging with high-purity nitrogen 
throughout the test, starting from 1 h before the test.",74,Fe Alloy
563,69.45,28.97,0,1.04,0.01,0,0.11,0,0.42,NA,NA,NA,NA,0,0,0,0,0,0,0,0,0,0,0,-161,80,4M MgCl2,8,NA,"Potentiodynamic Polarization(Anodic polarization was applied to the working electrode after a stable corrosion potential had been achieved; this usually took about 2 h after immersion in the solution. As a measure of the resistance to pitting corrosion, the pitting potentials for the alloys were determined from the anodic polarization curve by the potential at which the anodic current density reached a value of 10 uA/cm2 after film breakdown.",0.5,"The casts were homogenized for 2 h at
I250 C. and then hot-rolled into 5 mm thick plates. The specimen prepared by cold rolling the hot rolled plates into 2mm thick sheets and solution annealing for 20 min at 1050C, followed by water quenching",NA,"The solutions were deaerated by purging with high-purity nitrogen 
throughout the test, starting from 1 h before the test.",74,Fe Alloy
564,68.36,29.06,0,2.07,0.01,0,0.09,0,0.41,NA,NA,NA,NA,0,0,0,0,0,0,0,0,0,0,0,8,80,4M MgCl2,8,NA,"Potentiodynamic Polarization(Anodic polarization was applied to the working electrode after a stable corrosion potential had been achieved; this usually took about 2 h after immersion in the solution. As a measure of the resistance to pitting corrosion, the pitting potentials for the alloys were determined from the anodic polarization curve by the potential at which the anodic current density reached a value of 10 uA/cm2 after film breakdown.",0.5,"The casts were homogenized for 2 h at
I250 C. and then hot-rolled into 5 mm thick plates. The specimen prepared by cold rolling the hot rolled plates into 2mm thick sheets and solution annealing for 20 min at 1050C, followed by water quenching",NA,"The solutions were deaerated by purging with high-purity nitrogen 
throughout the test, starting from 1 h before the test.",74,Fe Alloy
565,66.16,29.1,0,4.19,0.01,0,0.1,0,0.44,NA,NA,NA,NA,0,0,0,0,0,0,0,0,0,0,0,344,80,4M MgCl2,8,NA,"Potentiodynamic Polarization(Anodic polarization was applied to the working electrode after a stable corrosion potential had been achieved; this usually took about 2 h after immersion in the solution. As a measure of the resistance to pitting corrosion, the pitting potentials for the alloys were determined from the anodic polarization curve by the potential at which the anodic current density reached a value of 10 uA/cm2 after film breakdown.",0.5,"The casts were homogenized for 2 h at
I250 C. and then hot-rolled into 5 mm thick plates. The specimen prepared by cold rolling the hot rolled plates into 2mm thick sheets and solution annealing for 20 min at 1050C, followed by water quenching",NA,"The solutions were deaerated by purging with high-purity nitrogen 
throughout the test, starting from 1 h before the test.",74,Fe Alloy
566,72.49,17,8.1,0.17,0,0.05,0,0.11,0.55,1.01,0.19,0.04,0.01,0,0,0,0,0,0.12,0.16,0,0,0,0,449,25,0.1M Na2SO4 + 0.6M NaCl,0.6,NA,"Potentiostatically-controlled anodic Polarization, test solution deaerated with N2",NA,annealed UNS S30100 austenitic stainless steel,NA,"O2 in composition 0.012,  the unimplanted alloy exhibits relatively large irregular pits, exhibiting a ""lacy"" surround, test solution deaerated with N2",64,Fe Alloy
567,72.49,17,8.1,0.17,0,0.05,0,0.11,0.55,1.01,0.19,0.04,0.01,0,0,0,0,0,0.12,0.16,0,0,0,0,379,25,0.1M Na2SO4 + 0.6M NaCl,0.6,NA,"Potentiostatically-controlled anodic Polarization, test solution deaerated with N2",NA,"annealed UNS S30100 austenitic stainless steel, ion implanted with Mo implanted
 with 5.55*1016 molybdenum ions/cm2 ",NA,"O2 in composition 0.012 ,ion implanted with Mo implanted
 with 5.55*10^16 molybdenum ions/cm2,test solution deaerated with N2",64,Fe Alloy
568,76.77,12.2,0,11,0.02,NA,0,0.01,0,0,NA,NA,0.01,0,0,0,0,0,0,0,0,0,0,0,601,25,1 M HCI,1,0,Potentiodynamic polarization. All studies were carried out with rotating disk electrodes of 0.1 cm2 (diameter 0.357 cm) insulated with a PTFE shrinkable tubing. Experiments were performed at 6000 rpm (in part at 600 rpm) in 1 M HCI at 25°C under a nitrogen atmosphere. ,0.05,"The binary Fe-Cr alloys were furnished by Climax Molybdenum. They were subsequently hot forged. The other alloys were prepared in our laboratory by alloying to the original Fe-Cr alloys the elements Mo, W, V or Si using a vacuum induction furnace under an argon atmosphere. ",The metallographic examination revealed the presence of a few oxide inclusions in an otherwise apparently single phase ferritic matrix.,Pretreatment of the electrodes included grinding with emery papcr and polishing with alumina powder in water to 1/4 µm finish. They were rinsed and cathodically polarized in the working electrolyte at -700 mV(SHE) for 10 min.,77,Fe Alloy
569,67.57,13.9,0,0,18.5,NA,0,0,0.03,0,NA,NA,0,0,0,0,0,0,0,0,0,0,0,0,-205,25,1 M HCI,1,0,Potentiodynamic polarization. All studies were carried out with rotating disk electrodes of 0.1 cm2 (diameter 0.357 cm) insulated with a PTFE shrinkable tubing. Experiments were performed at 6000 rpm (in part at 600 rpm) in 1 M HCI at 25°C under a nitrogen atmosphere. ,0.05,"The binary Fe-Cr alloys were furnished by Climax Molybdenum. They were subsequently hot forged. The other alloys were prepared in our laboratory by alloying to the original Fe-Cr alloys the elements Mo, W, V or Si using a vacuum induction furnace under an argon atmosphere. ",The metallographic examination revealed the presence of a few oxide inclusions in an otherwise apparently single phase ferritic matrix.,Pretreatment of the electrodes included grinding with emery papcr and polishing with alumina powder in water to 1/4 µm finish. They were rinsed and cathodically polarized in the working electrolyte at -700 mV(SHE) for 10 min.,77,Fe Alloy
570,79.64,13.9,0,0,0,NA,0,0,0.03,0.02,NA,NA,0,0,6.4,0,0,0,0,0,0,0,0,0,341,25,1 M HCI,1,0,Potentiodynamic polarization. All studies were carried out with rotating disk electrodes of 0.1 cm2 (diameter 0.357 cm) insulated with a PTFE shrinkable tubing. Experiments were performed at 6000 rpm (in part at 600 rpm) in 1 M HCI at 25°C under a nitrogen atmosphere. ,0.05,"The binary Fe-Cr alloys were furnished by Climax Molybdenum. They were subsequently hot forged. The other alloys were prepared in our laboratory by alloying to the original Fe-Cr alloys the elements Mo, W, V or Si using a vacuum induction furnace under an argon atmosphere. ",The metallographic examination revealed the presence of a few oxide inclusions in an otherwise apparently single phase ferritic matrix.,Pretreatment of the electrodes included grinding with emery papcr and polishing with alumina powder in water to 1/4 µm finish. They were rinsed and cathodically polarized in the working electrolyte at -700 mV(SHE) for 10 min.,77,Fe Alloy
571,83.58,13.3,0,0,0,NA,0,0.01,3,0.1,NA,NA,0.01,0,0,0,0,0,0,0,0,0,0,0,229,25,1 M HCI,1,0,Potentiodynamic polarization. All studies were carried out with rotating disk electrodes of 0.1 cm2 (diameter 0.357 cm) insulated with a PTFE shrinkable tubing. Experiments were performed at 6000 rpm (in part at 600 rpm) in 1 M HCI at 25°C under a nitrogen atmosphere. ,0.05,"The binary Fe-Cr alloys were furnished by Climax Molybdenum. They were subsequently hot forged. The other alloys were prepared in our laboratory by alloying to the original Fe-Cr alloys the elements Mo, W, V or Si using a vacuum induction furnace under an argon atmosphere. ",The metallographic examination revealed the presence of a few oxide inclusions in an otherwise apparently single phase ferritic matrix.,Pretreatment of the electrodes included grinding with emery papcr and polishing with alumina powder in water to 1/4 µm finish. They were rinsed and cathodically polarized in the working electrolyte at -700 mV(SHE) for 10 min.,77,Fe Alloy
572,65.4,25.26,6.39,2.72,0,0.23,0,NA,NA,NA,NA,NA,NA,0,0,0,0,0,0,0,0,0,0,0,609,80,deaerated 4M NaCl,4,7,"Anodic Polarization -  Anodic polarization tests performed in deaerated 4 M sodium chloride (NaCl) solution at 80°C. The electrochemical cell for the test consisted of a 1-L multineck flask, as specified in ASTM G 5 with a platinum counter electrode and a saturated calomel electrode (SCE) positioned in a salt bridge with a high-silica tip.",1,"solution-annealed for 2 h at 1,050°C and then aged at 850°C for 30 min, 1 h, and 10 h.",secondary phases present,None,78,Fe Alloy
573,63.15,25.29,6.89,1.55,2.86,0.26,0,NA,NA,NA,NA,NA,NA,0,0,0,0,0,0,0,0,0,0,0,758,80,deaerated 4M NaCl,4,7,"Anodic Polarization -  Anodic polarization tests performed in deaerated 4 M sodium chloride (NaCl) solution at 80°C. The electrochemical cell for the test consisted of a 1-L multineck flask, as specified in ASTM G 5 with a platinum counter electrode and a saturated calomel electrode (SCE) positioned in a salt bridge with a high-silica tip.",1,"solution-annealed for 2 h at 1,050°C and then aged at 850°C for 30 min, 1 h, and 10 h.",secondary phases present,None,78,Fe Alloy
574,63.06,25.7,7,1.94,2.05,0.25,0,NA,NA,NA,NA,NA,NA,0,0,0,0,0,0,0,0,0,0,0,515,80,deaerated 4M NaCl,4,7,"Anodic Polarization -  Anodic polarization tests performed in deaerated 4 M sodium chloride (NaCl) solution at 80°C. The electrochemical cell for the test consisted of a 1-L multineck flask, as specified in ASTM G 5 with a platinum counter electrode and a saturated calomel electrode (SCE) positioned in a salt bridge with a high-silica tip.",1,"solution-annealed for 2 h at 1,050°C and then aged at 850°C for 30 min, 1 h, and 10 h.",secondary phases present,None,78,Fe Alloy
575,21.7,20.2,0,0,0,NA,0,NA,NA,NA,24.7,NA,NA,10.5,0,0,0,0,0,22.9,0,0,0,0,-130,25,0.6M NaCl,0.6,7,"Potentiodynamic Polarization in a three electrode flat cell, prior to anodic sweep OCP measured for 30 mins",1,NA,FCC and BCC,HEA,17,HEA
576,8,0,4,0,0,NA,0,NA,0,NA,NA,NA,NA,28,11,0,0,0,49,0,0,0,0,0,263,25,0.6M NaCl,0.6,7,"Potentiodynamic Polarization in a three electrode flat cell, prior to anodic sweep OCP measured for 30 mins",1,NA,,HEA,17,HEA
577,0,25,0,0,0,NA,0,NA,14,NA,NA,NA,NA,13,25,0,0,0,23,0,0,0,0,0,11,25,0.6M NaCl,0.6,7,"Potentiodynamic Polarization in a three electrode flat cell, prior to anodic sweep OCP measured for 30 mins",1,NA,,HEA,17,HEA
578,22,21,24,0,0,NA,0,NA,0,NA,NA,NA,NA,9,0,0,0,0,0,24,0,0,0,0,164,25,0.6M NaCl,0.6,7,"Potentiodynamic Polarization in a three electrode flat cell, prior to anodic sweep OCP measured for 30 mins",1,NA,FCC and BCC,HEA,17,HEA
579,25,23,26,0,0,NA,0,NA,0,NA,NA,NA,NA,0,0,0,0,0,0,26,0,0,0,0,-8,25,0.6M NaCl,0.6,7,"Potentiodynamic Polarization in a three electrode flat cell, prior to anodic sweep OCP measured for 30 mins",1,NA,FCC and Intermetallic Compound rich in Cr,HEA,17,HEA
580,23,21,24,0,0,NA,0,NA,0,NA,NA,NA,NA,0,0,0,0,0,8,24,0,0,0,0,1040,25,0.6M NaCl,0.6,7,"Potentiodynamic Polarization in a three electrode flat cell, prior to anodic sweep OCP measured for 30 mins",1,NA,,HEA,17,HEA
581,24.58,25.12,25.92,0,0,NA,0,NA,NA,NA,0,NA,NA,0,0,0,0,0,0,24.9,0,0,0,0,310,25,3.5% NaCl,0.6128,7,Potentiodynamic Polarization in a three electrode flat cell,1,NA,FCC,HEA,19,HEA
582,20.47,16.48,25.48,0,0,NA,0,NA,NA,NA,13.49,NA,NA,0,0,0,0,0,0,23.99,0,0,0,0,90,25,3.5% NaCl,0.6128,7,Potentiodynamic Polarization in a three electrode flat cell,1,NA,Cu rich FCC,HEA,19,HEA
583,18.78,16.25,21.78,0,0,NA,0,NA,NA,NA,21.69,NA,NA,0,0,0,0,0,0,21.5,0,0,0,0,80,25,3.5% NaCl,0.6128,7,Potentiodynamic Polarization in a three electrode flat cell,1,NA,Cu rich FCC,HEA,19,HEA
584,17.87,16.65,18.79,0,0,NA,0,0.03,8.99,0,10.17,0.01,0,8.63,0,0,0,0,0,18.86,0,0,0,0,580,25,Deaerated 0.1M NaCl,0.1,7,Potentiodynamic Polarization in a three electrode flat cell until 100mA or 1.241 VSCE,1,NA,BCC with some amorphous structure,HEA,20,HEA
585,17.87,16.65,18.79,0,0,NA,0,0.03,8.99,0,10.17,0.01,0,8.63,0,0,0,0,0,18.86,0,0,0,0,-250,25,Deaerated 1 M NaCl ,1,7,Potentiodynamic Polarization in a three electrode flat cell until 100mA or 1.241 VSCE,1,NA,BCC with some amorphous structure,HEA,20,HEA
586,23.4,21.8,24.6,0,0,NA,0,NA,NA,NA,NA,NA,NA,5.6,0,0,0,0,0,24.7,0,0,0,0,130,25,3.5% NaCl,0.6128,7,Potentiodynamic Polarization,1,as-cast,FCC,HEA,22,HEA
587,23.4,21.8,24.6,0,0,NA,0,NA,NA,NA,NA,NA,NA,5.6,0,0,0,0,0,24.7,0,0,0,0,180,25,3.5% NaCl,0.6128,7,Potentiodynamic Polarization,1,Aged in Ar for 24 hrs @ 350C,FCC and BCC,HEA,22,HEA
588,23.4,21.8,24.6,0,0,NA,0,NA,NA,NA,NA,NA,NA,5.6,0,0,0,0,0,24.7,0,0,0,0,280,25,3.5% NaCl,0.6128,7,Potentiodynamic Polarization,1,Aged in Ar for 24 hrs @ 500C,FCC and BCC,HEA,22,HEA
589,23.4,21.8,24.6,0,0,NA,0,NA,NA,NA,NA,NA,NA,5.6,0,0,0,0,0,24.7,0,0,0,0,710,25,3.5% NaCl,0.6128,7,Potentiodynamic Polarization,1,Aged in Ar for 24 hrs @ 650C,FCC and BCC,HEA,22,HEA
590,23.4,21.8,24.6,0,0,NA,0,NA,NA,NA,NA,NA,NA,5.6,0,0,0,0,0,24.7,0,0,0,0,140,25,3.5% NaCl,0.6128,7,Potentiodynamic Polarization,1,Aged in Ar for 24 hrs @ 950C,FCC and BCC,HEA,22,HEA
591,23.4,21.8,24.6,0,0,NA,0,NA,NA,NA,NA,NA,NA,5.6,0,0,0,0,0,24.7,0,0,0,0,180,25,3.5% NaCl,0.6128,7,Potentiodynamic Polarization,1,Aged in Ar for 24 hrs @ 800C,FCC and BCC,HEA,22,HEA
592,31,0,33,0,0,NA,0,NA,16,0,NA,NA,NA,14,0,0,0,0,0,0,6,0,0,0,-602,25,Sea Water 1:30,0.0182,7,"Potentiodynamic Polarization in a three electrode flat cell, prior to anodic sweep OCP measured for 30 mins",3,"as-milled powders consolidated by SPS @520C for 10 min, heating rate 40C/min, 80MPa in Ar, cooled freely",FCC and BCC,HEA,25,HEA
593,38.03,23.63,13.33,0,0,NA,0,NA,0,24.99,NA,NA,NA,0,0,0,0,0,0,0,0,0,0,0,931,25, Deaerated 0.5M H2SO4,0,0,"Potentiodynamic Polarization in a the electrode flat cell, prior to swwep help at OCP then cathodically polarizes for 300s to remove surface films",1,NA,FCC and alpha FeCr,HEA,26,HEA
594,36.68,22.79,12.86,0,0,NA,0,NA,0,24.1,NA,NA,NA,3.55,0,0,0,0,0,0,0,0,0,0,923,25, Deaerated 0.5M H2SO4,0,0,"Potentiodynamic Polarization in a the electrode flat cell, prior to swwep help at OCP then cathodically polarizes for 300s to remove surface films",1,NA,FCC and BCC,HEA,26,HEA
595,25,23,26,0,0,NA,0,NA,NA,NA,NA,NA,NA,0,0,0,0,0,0,26,0,0,0,0,805,25,0.1M NaCl,0.1,7,"Potentiodynamic Polarization in a three electrode flat cell, prior to anodic sweep OCP measured for 30 mins",1,NA,NA,HEA,27,HEA
596,25,23,26,0,0,NA,0,NA,NA,NA,NA,NA,NA,0,0,0,0,0,0,26,0,0,0,0,246,25,0.1M HCl,0.1,1,"Potentiodynamic Polarization in a three electrode flat cell, prior to anodic sweep OCP measured for 30 mins",1,NA,NA,HEA,27,HEA
597,23.9,22.3,25.1,0,0,NA,0,NA,NA,NA,NA,NA,NA,3.5,0,0,0,0,0,25.2,0,0,0,0,808,25,3.5wt% NaCl,0.6128,7,"Potentiodynamic Polarization in a three electrode flat cell, prior to anodic sweep OCP measured for 30 mins",1.67,"Annealed at 1250C for 1000hr, water quenched",FCC,HEA,28,HEA
598,23.4,21.8,24.6,0,0,NA,0,NA,NA,NA,NA,NA,NA,5.6,0,0,0,0,0,24.7,0,0,0,0,496,25,3.5wt% NaCl,0.6128,7,"Potentiodynamic Polarization in a three electrode flat cell, prior to anodic sweep OCP measured for 30 mins",1.67,"Annealed at 1250C for 1000hr, water quenched","FCC, disordered BCC, Ordered BCC",HEA,28,HEA
599,22.9,21.3,24,0,0,NA,0,NA,NA,NA,NA,NA,NA,7.7,0,0,0,0,0,24.1,0,0,0,0,256,25,3.5wt% NaCl,0.6128,7,"Potentiodynamic Polarization in a three electrode flat cell, prior to anodic sweep OCP measured for 30 mins",1.67,"Annealed at 1250C for 1000hr, water quenched","FCC, disordered BCC, Ordered BCC",HEA,28,HEA
600,19.98,18.4,40.84,0,0,0,0,0.02,NA,NA,NA,NA,0,0,0,0,0,0,0,20.67,0,0,0,0,320,25,3.5wt% NaCl,0.6128,7,Potentiodynamic Polarization in a three electrode flat cell,1,NA,NA,HEA,29,HEA
601,18.46,16.95,37.81,7.64,0,0,0,0.02,NA,NA,NA,NA,0,0,0,0,0,0,0,18.99,0,0,0,0,910,25,3.5wt% NaCl,0.6128,7,Potentiodynamic Polarization in a three electrode flat cell,1,NA,NA,HEA,29,HEA
602,0,13.31,81.45,5.24,0,NA,0,NA,NA,NA,NA,NA,NA,0,0,0,0,0,0,0,0,0,0,0,262.1,45,0.5M NaCl,0.5,7,Potentiostatic Polarization,NA,NA,NA,NiCrMo Alloy,44,NiCrMo Alloy
603,0,20.53,74.55,4.92,0,NA,0,NA,NA,NA,NA,NA,NA,0,0,0,0,0,0,0,0,0,0,0,576.8,45,0.5M NaCl,0.5,7,Potentiostatic Polarization,NA,NA,NA,NiCrMo Alloy,44,NiCrMo Alloy
604,0,16.95,74.64,8.41,0,NA,0,NA,NA,NA,NA,NA,NA,0,0,0,0,0,0,0,0,0,0,0,Transpassive,45,0.5M NaCl,0.5,7,Potentiostatic Polarization,NA,NA,NA,NiCrMo Alloy,44,NiCrMo Alloy
605,0,28.67,65.94,5.38,0,NA,0,NA,NA,NA,NA,NA,NA,0,0,0,0,0,0,0,0,0,0,0,Transpassive,45,0.5M NaCl,0.5,7,Potentiostatic Polarization,NA,NA,NA,NiCrMo Alloy,44,NiCrMo Alloy
606,0,16.75,73.56,9.69,0,NA,0,NA,NA,NA,NA,NA,NA,0,0,0,0,0,0,0,0,0,0,0,576.8,45,0.5M NaCl,0.5,7,Potentiostatic Polarization,NA,NA,NA,NiCrMo Alloy,44,NiCrMo Alloy
607,0,32.02,62.82,5.16,0,NA,0,NA,NA,NA,NA,NA,NA,0,0,0,0,0,0,0,0,0,0,0,567.8,45,0.5M NaCl,0.5,7,Potentiostatic Polarization,NA,NA,NA,NiCrMo Alloy,44,NiCrMo Alloy
608,0,26.63,66.5,6.87,0,NA,0,NA,NA,NA,NA,NA,NA,0,0,0,0,0,0,0,0,0,0,0,Transpassive,45,0.5M NaCl,0.5,7,Potentiostatic Polarization,NA,NA,NA,NiCrMo Alloy,44,NiCrMo Alloy
609,0,13.98,74.36,11.66,0,NA,0,NA,NA,NA,NA,NA,NA,0,0,0,0,0,0,0,0,0,0,0,531.8,45,0.5M NaCl,0.5,7,Potentiostatic Polarization,NA,NA,NA,NiCrMo Alloy,44,NiCrMo Alloy
610,0,10.53,74.44,15.03,0,NA,0,NA,NA,NA,NA,NA,NA,0,0,0,0,0,0,0,0,0,0,0,536.3,45,0.5M NaCl,0.5,7,Potentiostatic Polarization,NA,NA,NA,NiCrMo Alloy,44,NiCrMo Alloy
611,0,13.06,72.04,14.9,0,NA,0,NA,NA,NA,NA,NA,NA,0,0,0,0,0,0,0,0,0,0,0,590.4,45,0.5M NaCl,0.5,7,Potentiostatic Polarization,NA,NA,NA,NiCrMo Alloy,44,NiCrMo Alloy
612,0,22.59,65.14,12.27,0,NA,0,NA,NA,NA,NA,NA,NA,0,0,0,0,0,0,0,0,0,0,0,Transpassive,45,0.5M NaCl,0.5,7,Potentiostatic Polarization,NA,NA,NA,NiCrMo Alloy,44,NiCrMo Alloy
613,0,26.52,61.68,11.8,0,NA,0,NA,NA,NA,NA,NA,NA,0,0,0,0,0,0,0,0,0,0,0,Transpassive,45,0.5M NaCl,0.5,7,Potentiostatic Polarization,NA,NA,NA,NiCrMo Alloy,44,NiCrMo Alloy
614,0,18.3,66.67,15.03,0,NA,0,NA,NA,NA,NA,NA,NA,0,0,0,0,0,0,0,0,0,0,0,Transpassive,45,0.5M NaCl,0.5,7,Potentiostatic Polarization,NA,NA,NA,NiCrMo Alloy,44,NiCrMo Alloy
615,0,28.97,59.12,11.91,0,NA,0,NA,NA,NA,NA,NA,NA,0,0,0,0,0,0,0,0,0,0,0,Transpassive,45,0.5M NaCl,0.5,7,Potentiostatic Polarization,0.1,NA,Amorphous,NiCrMo Alloy,44,NiCrMo Alloy
616,0,30.31,56.91,12.79,0,NA,0,NA,NA,NA,NA,NA,NA,0,0,0,0,0,0,0,0,0,0,0,Transpassive,45,0.5M NaCl,0.5,7,Potentiostatic Polarization,0.1,NA,Amorphous,NiCrMo Alloy,44,NiCrMo Alloy
617,0,29.27,56.08,14.64,0,NA,0,NA,NA,NA,NA,NA,NA,0,0,0,0,0,0,0,0,0,0,0,Transpassive,45,0.5M NaCl,0.5,7,Potentiostatic Polarization,0.1,NA,Nanocrystalline,NiCrMo Alloy,44,NiCrMo Alloy
618,0,9.52,69.41,21.07,0,NA,0,NA,NA,NA,NA,NA,NA,0,0,0,0,0,0,0,0,0,0,0,Transpassive,45,0.5M NaCl,0.5,7,Potentiostatic Polarization,0.1,NA,Nanocrystalline,NiCrMo Alloy,44,NiCrMo Alloy
619,0,25.5,55.75,18.76,0,NA,0,NA,NA,NA,NA,NA,NA,0,0,0,0,0,0,0,0,0,0,0,Transpassive,45,0.5M NaCl,0.5,7,Potentiostatic Polarization,0.1,150 °C for 25 Hrs,Fully Crystalline,NiCrMo Alloy,44,NiCrMo Alloy
620,0,19.94,59.14,20.93,0,NA,0,NA,NA,NA,NA,NA,NA,0,0,0,0,0,0,0,0,0,0,0,Transpassive,45,0.5M NaCl,0.5,7,Potentiostatic Polarization,0.1,150 °C for 25 Hrs,Fully Crystalline,NiCrMo Alloy,44,NiCrMo Alloy
621,0,26.34,54.35,19.3,0,NA,0,NA,NA,NA,NA,NA,NA,0,0,0,0,0,0,0,0,0,0,0,527.3,45,0.5M NaCl,0.5,7,Potentiostatic Polarization,0.1,550 °C for1 Hrs,NA,NiCrMo Alloy,44,NiCrMo Alloy
622,0,22.03,56.36,21.61,0,NA,0,NA,NA,NA,NA,NA,NA,0,0,0,0,0,0,0,0,0,0,0,Transpassive,45,0.5M NaCl,0.5,7,Potentiostatic Polarization,0.1,550 °C for1 Hrs,Amorphous,NiCrMo Alloy,44,NiCrMo Alloy
623,0,19.04,57.97,22.98,0,NA,0,NA,NA,NA,NA,NA,NA,0,0,0,0,0,0,0,0,0,0,0,Transpassive,45,0.5M NaCl,0.5,7,Potentiostatic Polarization,0.1,NA,Nanocrystalline,NiCrMo Alloy,44,NiCrMo Alloy
624,0,20.25,54.4,25.34,0,NA,0,NA,NA,NA,NA,NA,NA,0,0,0,0,0,0,0,0,0,0,0,Transpassive,45,0.5M NaCl,0.5,7,Potentiostatic Polarization,0.1,Rapid Solidification by deposition of molten alloys on a cooled wheel,Fully Crystalline,NiCrMo Alloy,44,NiCrMo Alloy
625,0,13.31,81.45,5.24,0,NA,0,NA,NA,NA,NA,NA,NA,0,0,0,0,0,0,0,0,0,0,0,299.7,60,0.5M NaCl,0.5,7,Potentiostatic Polarization,0.1,150 °C for 25 Hrs,Amorphous,NiCrMo Alloy,44,NiCrMo Alloy
626,0,20.53,74.55,4.92,0,NA,0,NA,NA,NA,NA,NA,NA,0,0,0,0,0,0,0,0,0,0,0,445.3,60,0.5M NaCl,0.5,7,Potentiostatic Polarization,0.1,550 °C for1 Hrs,Nanocrystalline,NiCrMo Alloy,44,NiCrMo Alloy
627,0,16.95,74.64,8.41,0,NA,0,NA,NA,NA,NA,NA,NA,0,0,0,0,0,0,0,0,0,0,0,477.5,60,0.5M NaCl,0.5,7,Potentiostatic Polarization,0.1,Rapid Solidification by deposition of molten alloys on a cooled wheel,Fully Crystalline,NiCrMo Alloy,44,NiCrMo Alloy
628,0,28.67,65.94,5.38,0,NA,0,NA,NA,NA,NA,NA,NA,0,0,0,0,0,0,0,0,0,0,0,554.7,60,0.5M NaCl,0.5,7,Potentiostatic Polarization,0.1,150 °C for 25 Hrs,NA,NiCrMo Alloy,44,NiCrMo Alloy
629,0,16.75,73.56,9.69,0,NA,0,NA,NA,NA,NA,NA,NA,0,0,0,0,0,0,0,0,0,0,0,496.8,60,0.5M NaCl,0.5,7,Potentiostatic Polarization,0.1,550 °C for1 Hrs,NA,NiCrMo Alloy,44,NiCrMo Alloy
630,0,32.02,62.82,5.16,0,NA,0,NA,NA,NA,NA,NA,NA,0,0,0,0,0,0,0,0,0,0,0,348.9,60,0.5M NaCl,0.5,7,Potentiostatic Polarization,0.2,NA,NA,NiCrMo Alloy,44,NiCrMo Alloy
631,0,26.63,66.5,6.87,0,NA,0,NA,NA,NA,NA,NA,NA,0,0,0,0,0,0,0,0,0,0,0,580.4,60,0.5M NaCl,0.5,7,Potentiostatic Polarization,0.2,NA,NA,NiCrMo Alloy,44,NiCrMo Alloy
632,0,13.98,74.36,11.66,0,NA,0,NA,NA,NA,NA,NA,NA,0,0,0,0,0,0,0,0,0,0,0,438.9,60,0.5M NaCl,0.5,7,Potentiostatic Polarization,0.2,NA,NA,NiCrMo Alloy,44,NiCrMo Alloy
633,0,10.53,74.44,15.03,0,NA,0,NA,NA,NA,NA,NA,NA,0,0,0,0,0,0,0,0,0,0,0,368.2,60,0.5M NaCl,0.5,7,Potentiostatic Polarization,0.2,NA,NA,NiCrMo Alloy,44,NiCrMo Alloy
634,0,13.06,72.04,14.9,0,NA,0,NA,NA,NA,NA,NA,NA,0,0,0,0,0,0,0,0,0,0,0,548.2,60,0.5M NaCl,0.5,7,Potentiostatic Polarization,0.2,NA,NA,NiCrMo Alloy,44,NiCrMo Alloy
635,0,22.59,65.14,12.27,0,NA,0,NA,NA,NA,NA,NA,NA,0,0,0,0,0,0,0,0,0,0,0,Transpassive,60,0.5M NaCl,0.5,7,Potentiostatic Polarization,0.2,NA,NA,NiCrMo Alloy,44,NiCrMo Alloy
636,0,26.52,61.68,11.8,0,NA,0,NA,NA,NA,NA,NA,NA,0,0,0,0,0,0,0,0,0,0,0,Transpassive,60,0.5M NaCl,0.5,7,Potentiostatic Polarization,0.2,NA,NA,NiCrMo Alloy,44,NiCrMo Alloy
637,0,18.3,66.67,15.03,0,NA,0,NA,NA,NA,NA,NA,NA,0,0,0,0,0,0,0,0,0,0,0,503.2,60,0.5M NaCl,0.5,7,Potentiostatic Polarization,0.2,NA,NA,NiCrMo Alloy,44,NiCrMo Alloy
638,0,28.97,59.12,11.91,0,NA,0,NA,NA,NA,NA,NA,NA,0,0,0,0,0,0,0,0,0,0,0,Transpassive,60,0.5M NaCl,0.5,7,Potentiostatic Polarization,0.2,NA,NA,NiCrMo Alloy,44,NiCrMo Alloy
639,0,30.31,56.91,12.79,0,NA,0,NA,NA,NA,NA,NA,NA,0,0,0,0,0,0,0,0,0,0,0,Transpassive,60,0.5M NaCl,0.5,7,Potentiostatic Polarization,0.2,NA,NA,NiCrMo Alloy,44,NiCrMo Alloy
640,0,29.27,56.08,14.64,0,NA,0,NA,NA,NA,NA,NA,NA,0,0,0,0,0,0,0,0,0,0,0,Transpassive,60,0.5M NaCl,0.5,7,Potentiostatic Polarization,0.2,NA,NA,NiCrMo Alloy,44,NiCrMo Alloy
641,0,9.52,69.41,21.07,0,NA,0,NA,NA,NA,NA,NA,NA,0,0,0,0,0,0,0,0,0,0,0,561.1,60,0.5M NaCl,0.5,7,Potentiostatic Polarization,0.2,NA,NA,NiCrMo Alloy,44,NiCrMo Alloy
642,0,25.5,55.75,18.76,0,NA,0,NA,NA,NA,NA,NA,NA,0,0,0,0,0,0,0,0,0,0,0,Transpassive,60,0.5M NaCl,0.5,7,Potentiostatic Polarization,0.2,NA,NA,NiCrMo Alloy,44,NiCrMo Alloy
643,0,19.94,59.14,20.93,0,NA,0,NA,NA,NA,NA,NA,NA,0,0,0,0,0,0,0,0,0,0,0,Transpassive,60,0.5M NaCl,0.5,7,Potentiostatic Polarization,0.2,NA,NA,NiCrMo Alloy,44,NiCrMo Alloy
644,0,26.34,54.35,19.3,0,NA,0,NA,NA,NA,NA,NA,NA,0,0,0,0,0,0,0,0,0,0,0,Transpassive,60,0.5M NaCl,0.5,7,Potentiostatic Polarization,0.2,NA,NA,NiCrMo Alloy,44,NiCrMo Alloy
645,0,22.03,56.36,21.61,0,NA,0,NA,NA,NA,NA,NA,NA,0,0,0,0,0,0,0,0,0,0,0,Transpassive,60,0.5M NaCl,0.5,7,Potentiostatic Polarization,0.2,NA,NA,NiCrMo Alloy,44,NiCrMo Alloy
646,0,19.04,57.97,22.98,0,NA,0,NA,NA,NA,NA,NA,NA,0,0,0,0,0,0,0,0,0,0,0,561.1,60,0.5M NaCl,0.5,7,Potentiostatic Polarization,0.2,NA,NA,NiCrMo Alloy,44,NiCrMo Alloy
647,0,20.25,54.4,25.34,0,NA,0,NA,NA,NA,NA,NA,NA,0,0,0,0,0,0,0,0,0,0,0,Transpassive,60,0.5M NaCl,0.5,7,Potentiostatic Polarization,0.2,NA,NA,NiCrMo Alloy,44,NiCrMo Alloy
648,0,13.31,81.45,5.24,0,NA,0,NA,NA,NA,NA,NA,NA,0,0,0,0,0,0,0,0,0,0,0,223.8,75,0.5M NaCl,0.5,7,Potentiostatic Polarization,0.2,NA,NA,NiCrMo Alloy,44,NiCrMo Alloy
649,0,20.53,74.55,4.92,0,NA,0,NA,NA,NA,NA,NA,NA,0,0,0,0,0,0,0,0,0,0,0,541.8,75,0.5M NaCl,0.5,7,Potentiostatic Polarization,NA,NA,NA,NiCrMo Alloy,44,NiCrMo Alloy
650,0,16.95,74.64,8.41,0,NA,0,NA,NA,NA,NA,NA,NA,0,0,0,0,0,0,0,0,0,0,0,228.3,75,0.5M NaCl,0.5,7,Potentiostatic Polarization,NA,NA,NA,NiCrMo Alloy,44,NiCrMo Alloy
651,0,28.67,65.94,5.38,0,NA,0,NA,NA,NA,NA,NA,NA,0,0,0,0,0,0,0,0,0,0,0,561.1,75,0.5M NaCl,0.5,7,Potentiostatic Polarization,NA,NA,NA,NiCrMo Alloy,44,NiCrMo Alloy
652,0,16.75,73.56,9.69,0,NA,0,NA,NA,NA,NA,NA,NA,0,0,0,0,0,0,0,0,0,0,0,368.2,75,0.5M NaCl,0.5,7,Potentiostatic Polarization,NA,NA,NA,NiCrMo Alloy,44,NiCrMo Alloy
653,0,32.02,62.82,5.16,0,NA,0,NA,NA,NA,NA,NA,NA,0,0,0,0,0,0,0,0,0,0,0,411.6,75,0.5M NaCl,0.5,7,Potentiostatic Polarization,NA,NA,NA,NiCrMo Alloy,44,NiCrMo Alloy
