Repository: akshatshaw/Case-Study

File: Code/pit_clean_2.csv (part 14 of 14)
Fe,Cr,Ni,Mo,W,N,Nb,C,Si,Mn,Cu,P,S,Al,V,Ta,Re,Ce,Ti,Co,B,Mg,Y,Gd,"Epit, mV (SCE)",Test Temp (C),Test Solution,[Cl-] M,pH,Test Method,Scan Rate mV/s,Heat treatment,Microstructures,Comments,Material class
0.0,0.0,0.0,0.0,0.0,0.0,37.8,0.0,0.0,0.0,0.0,0.0,0.0,62.2,0.0,0.0,0.0,0.0,0.0,0.0,0.0,0.0,0.0,0.0,300.0,25.0,0.1M NaCl,0.1,7.0,Potentiodynamic Polarzation until a stable pit formed then Potentiostatic Polarization at pitting potential to monitior pit growth,1.0,Not Available,Not Available,Al Alloy,0
0.0,0.0,0.0,0.0,0.0,0.0,54.75,0.0,0.0,0.0,0.0,0.0,0.0,45.25,0.0,0.0,0.0,0.0,0.0,0.0,0.0,0.0,0.0,0.0,600.0,25.0,0.1M NaCl,0.1,7.0,Potentiodynamic Polarzation until a stable pit formed then Potentiostatic Polarization at pitting potential to monitior pit growth,1.0,Not Available,Not Available,Al Alloy,0
0.0,0.0,0.0,0.0,0.0,0.0,64.96,0.0,0.0,0.0,0.0,0.0,0.0,35.04,0.0,0.0,0.0,0.0,0.0,0.0,0.0,0.0,0.0,0.0,650.0,25.0,0.1M NaCl,0.1,7.0,Potentiodynamic Polarzation until a stable pit formed then Potentiostatic Polarization at pitting potential to monitior pit growth,1.0,Not Available,Not Available,Al Alloy,0
0.0,0.0,0.0,15.77,0.0,0.0,0.0,0.0,0.0,0.0,0.0,0.0,0.0,84.23,0.0,0.0,0.0,0.0,0.0,0.0,0.0,0.0,0.0,0.0,0.0,25.0,0.1M NaCl pH 10,0.1,10.0,Potentiodynamic Polarzation until a stable pit formed then Potentiostatic Polarization at pitting potential to monitior pit growth,1.0,Not Available,Not Available,Al Alloy,0
0.0,0.0,0.0,28.32,0.0,0.0,0.0,0.0,0.0,0.0,0.0,0.0,0.0,71.68,0.0,0.0,0.0,0.0,0.0,0.0,0.0,0.0,0.0,0.0,100.0,25.0,0.1M NaCl pH 10,0.1,10.0,Potentiodynamic Polarzation until a stable pit formed then Potentiostatic Polarization at pitting potential to monitior pit growth,1.0,Not Available,Not Available,Al Alloy,0
0.0,0.0,0.0,38.56,0.0,0.0,0.0,0.0,0.0,0.0,0.0,0.0,0.0,61.44,0.0,0.0,0.0,0.0,0.0,0.0,0.0,0.0,0.0,0.0,400.0,25.0,0.1M NaCl pH 10,0.1,10.0,Potentiodynamic Polarzation until a stable pit formed then Potentiostatic Polarization at pitting potential to monitior pit growth,1.0,Not Available,Not Available,Al Alloy,0
0.0,0.0,0.0,44.67,0.0,0.0,0.0,0.0,0.0,0.0,0.0,0.0,0.0,55.33,0.0,0.0,0.0,0.0,0.0,0.0,0.0,0.0,0.0,0.0,600.0,25.0,0.1M NaCl pH 10,0.1,10.0,Potentiodynamic Polarzation until a stable pit formed then Potentiostatic Polarization at pitting potential to monitior pit growth,1.0,Not Available,Not Available,Al Alloy,0
0.0,0.0,0.0,55.55,0.0,0.0,0.0,0.0,0.0,0.0,0.0,0.0,0.0,44.45,0.0,0.0,0.0,0.0,0.0,0.0,0.0,0.0,0.0,0.0,775.0,25.0,0.1M NaCl pH 10,0.1,10.0,Potentiodynamic Polarzation until a stable pit formed then Potentiostatic Polarization at pitting potential to monitior pit growth,1.0,Not Available,Not Available,Al Alloy,0
0.0,0.0,0.0,59.23,0.0,0.0,0.0,0.0,0.0,0.0,0.0,0.0,0.0,40.77,0.0,0.0,0.0,0.0,0.0,0.0,0.0,0.0,0.0,0.0,900.0,25.0,0.1M NaCl pH 10,0.1,10.0,Potentiodynamic Polarzation until a stable pit formed then Potentiostatic Polarization at pitting potential to monitior pit growth,1.0,Not Available,Not Available,Al Alloy,0
0.0,0.0,0.0,62.06,0.0,0.0,0.0,0.0,0.0,0.0,0.0,0.0,0.0,37.94,0.0,0.0,0.0,0.0,0.0,0.0,0.0,0.0,0.0,0.0,975.0,25.0,0.1M NaCl pH 10,0.1,10.0,Potentiodynamic Polarzation until a stable pit formed then Potentiostatic Polarization at pitting potential to monitior pit growth,1.0,Not Available,Not Available,Al Alloy,4
0.0,0.0,0.0,15.77,0.0,0.0,0.0,0.0,0.0,0.0,0.0,0.0,0.0,84.23,0.0,0.0,0.0,0.0,0.0,0.0,0.0,0.0,0.0,0.0,0.0,25.0,0.1M NaCl,0.1,7.0,Potentiodynamic Polarzation until a stable pit formed then Potentiostatic Polarization at pitting potential to monitior pit growth,1.0,Not Available,Not Available,Al Alloy,0
0.0,0.0,0.0,28.32,0.0,0.0,0.0,0.0,0.0,0.0,0.0,0.0,0.0,71.68,0.0,0.0,0.0,0.0,0.0,0.0,0.0,0.0,0.0,0.0,250.0,25.0,0.1M NaCl,0.1,7.0,Potentiodynamic Polarzation until a stable pit formed then Potentiostatic Polarization at pitting potential to monitior pit growth,1.0,Not Available,Not Available,Al Alloy,0
0.0,0.0,0.0,41.27,0.0,0.0,0.0,0.0,0.0,0.0,0.0,0.0,0.0,58.73,0.0,0.0,0.0,0.0,0.0,0.0,0.0,0.0,0.0,0.0,525.0,25.0,0.1M NaCl,0.1,7.0,Potentiodynamic Polarzation until a stable pit formed then Potentiostatic Polarization at pitting potential to monitior pit growth,1.0,Not Available,Not Available,Al Alloy,0
0.0,0.0,0.0,57.43,0.0,0.0,0.0,0.0,0.0,0.0,0.0,0.0,0.0,42.57,0.0,0.0,0.0,0.0,0.0,0.0,0.0,0.0,0.0,0.0,925.0,25.0,0.1M NaCl,0.1,7.0,Potentiodynamic Polarzation until a stable pit formed then Potentiostatic Polarization at pitting potential to monitior pit growth,1.0,Not Available,Not Available,Al Alloy,0
0.0,0.0,0.0,59.23,0.0,0.0,0.0,0.0,0.0,0.0,0.0,0.0,0.0,40.77,0.0,0.0,0.0,0.0,0.0,0.0,0.0,0.0,0.0,0.0,900.0,25.0,0.1M NaCl,0.1,7.0,Potentiodynamic Polarzation until a stable pit formed then Potentiostatic Polarization at pitting potential to monitior pit growth,1.0,Not Available,Not Available,Al Alloy,0
0.0,0.0,0.0,72.03,0.0,0.0,0.0,0.0,0.0,0.0,0.0,0.0,0.0,27.97,0.0,0.0,0.0,0.0,0.0,0.0,0.0,0.0,0.0,0.0,975.0,25.0,0.1M NaCl,0.1,7.0,Potentiodynamic Polarzation until a stable pit formed then Potentiostatic Polarization at pitting potential to monitior pit growth,1.0,Not Available,Not Available,Al Alloy,4
0.0,4.71,0.0,0.0,0.0,0.0,0.0,0.0,0.0,0.0,0.0,0.0,0.0,95.29,0.0,0.0,0.0,0.0,0.0,0.0,0.0,0.0,0.0,0.0,0.0,25.0,0.1M NaCl pH 10,0.1,10.0,Potentiodynamic Polarzation until a stable pit formed then Potentiostatic Polarization at pitting potential to monitior pit growth,1.0,Not Available,Not Available,Al Alloy,0
0.0,20.03,0.0,0.0,0.0,0.0,0.0,0.0,0.0,0.0,0.0,0.0,0.0,79.97,0.0,0.0,0.0,0.0,0.0,0.0,0.0,0.0,0.0,0.0,300.0,25.0,0.1M NaCl pH 10,0.1,10.0,Potentiodynamic Polarzation until a stable pit formed then Potentiostatic Polarization at pitting potential to monitior pit growth,1.0,Not Available,Not Available,Al Alloy,0
0.0,45.23,0.0,0.0,0.0,0.0,0.0,0.0,0.0,0.0,0.0,0.0,0.0,54.77,0.0,0.0,0.0,0.0,0.0,0.0,0.0,0.0,0.0,0.0,500.0,25.0,0.1M NaCl pH 10,0.1,10.0,Potentiodynamic Polarzation until a stable pit formed then Potentiostatic Polarization at pitting potential to monitior pit growth,1.0,Not Available,Not Available,Al Alloy,0
0.0,9.21,0.0,0.0,0.0,0.0,0.0,0.0,0.0,0.0,0.0,0.0,0.0,90.79,0.0,0.0,0.0,0.0,0.0,0.0,0.0,0.0,0.0,0.0,-150.0,25.0,0.1M NaCl,0.1,7.0,Potentiodynamic Polarzation until a stable pit formed then Potentiostatic Polarization at pitting potential to monitior pit growth,1.0,Not Available,Not Available,Al Alloy,0
0.0,26.12,0.0,0.0,0.0,0.0,0.0,0.0,0.0,0.0,0.0,0.0,0.0,73.88,0.0,0.0,0.0,0.0,0.0,0.0,0.0,0.0,0.0,0.0,-125.0,25.0,0.1M NaCl,0.1,7.0,Potentiodynamic Polarzation until a stable pit formed then Potentiostatic Polarization at pitting potential to monitior pit growth,1.0,Not Available,Not Available,Al Alloy,0
0.0,17.64,0.0,0.0,0.0,0.0,0.0,0.0,0.0,0.0,0.0,0.0,0.0,82.36,0.0,0.0,0.0,0.0,0.0,0.0,0.0,0.0,0.0,0.0,-125.0,25.0,0.1M NaCl,0.1,7.0,Potentiodynamic Polarzation until a stable pit formed then Potentiostatic Polarization at pitting potential to monitior pit growth,1.0,Not Available,Not Available,Al Alloy,0
0.0,39.74,0.0,0.0,0.0,0.0,0.0,0.0,0.0,0.0,0.0,0.0,0.0,60.26,0.0,0.0,0.0,0.0,0.0,0.0,0.0,0.0,0.0,0.0,-100.0,25.0,0.1M NaCl,0.1,7.0,Potentiodynamic Polarzation until a stable pit formed then Potentiostatic Polarization at pitting potential to monitior pit growth,1.0,Not Available,Not Available,Al Alloy,0
0.0,50.37,0.0,0.0,0.0,0.0,0.0,0.0,0.0,0.0,0.0,0.0,0.0,49.63,0.0,0.0,0.0,0.0,0.0,0.0,0.0,0.0,0.0,0.0,0.0,25.0,0.1M NaCl,0.1,7.0,Potentiodynamic Polarzation until a stable pit formed then Potentiostatic Polarization at pitting potential to monitior pit growth,1.0,Not Available,Not Available,Al Alloy,0
0.0,54.15,0.0,0.0,0.0,0.0,0.0,0.0,0.0,0.0,0.0,0.0,0.0,45.85,0.0,0.0,0.0,0.0,0.0,0.0,0.0,0.0,0.0,0.0,425.0,25.0,0.1M NaCl,0.1,7.0,Potentiodynamic Polarzation until a stable pit formed then Potentiostatic Polarization at pitting potential to monitior pit growth,1.0,Not Available,Not Available,Al Alloy,0
0.0,60.71,0.0,0.0,0.0,0.0,0.0,0.0,0.0,0.0,0.0,0.0,0.0,39.29,0.0,0.0,0.0,0.0,0.0,0.0,0.0,0.0,0.0,0.0,1000.0,25.0,0.1M NaCl,0.1,7.0,Potentiodynamic Polarzation until a stable pit formed then Potentiostatic Polarization at pitting potential to monitior pit growth,1.0,Not Available,Not Available,Al Alloy,4
0.0,0.0,0.0,0.0,27.21,0.0,0.0,0.0,0.0,0.0,0.0,0.0,0.0,72.29,0.0,0.0,0.0,0.0,0.0,0.0,0.0,0.0,0.0,0.0,-60.0,25.0,0.1M NaCl,0.1,7.0,Potentiodynamic Polarzation until a stable pit formed then Potentiostatic Polarization at pitting potential to monitior pit growth,1.0,Not Available,Not Available,Al Alloy,0
0.0,0.0,0.0,0.0,0.0,0.0,0.0,0.0,0.0,0.0,0.0,0.0,0.0,100.0,0.0,0.0,0.0,0.0,0.0,0.0,0.0,0.0,0.0,0.0,-550.0,25.0,0.6M NaCl Deaerated N2 pH 6,0.6,6.0,"Potentiodynamic Polarization in a three electrode flat cell, prior to anodic sweep OCP measured for 1 hr",0.1,Not Available,Not Available,Al Alloy,0
0.0,0.0,0.0,0.0,0.0,0.0,0.0,0.0,0.0,0.0,0.0,0.0,0.0,74.46,0.0,0.0,0.0,12.89,0.0,12.65,0.0,0.0,0.0,0.0,-214.0,25.0,0.6M NaCl Deaerated N2 pH 6,0.6,6.0,"Potentiodynamic Polarization in a three electrode flat cell, prior to anodic sweep OCP measured for 1 hr",0.1,Not Available,Not Available,Al Alloy,0
0.0,0.0,0.0,0.0,0.0,0.0,0.0,0.0,0.0,0.0,0.0,0.0,0.0,67.79,0.0,0.0,0.0,17.4,0.0,14.81,0.0,0.0,0.0,0.0,-218.0,25.0,0.6M NaCl Deaerated N2 pH 6,0.6,6.0,"Potentiodynamic Polarization in a three electrode flat cell, prior to anodic sweep OCP measured for 1 hr",0.1,Not Available,Not Available,Al Alloy,0
0.0,0.0,0.0,0.0,0.0,0.0,0.0,0.0,0.0,0.0,0.0,0.0,0.0,65.19,0.0,0.0,0.0,23.35,0.0,11.46,0.0,0.0,0.0,0.0,-252.0,25.0,0.6M NaCl Deaerated N2 pH 6,0.6,6.0,"Potentiodynamic Polarization in a three electrode flat cell, prior to anodic sweep OCP measured for 1 hr",0.1,Not Available,Not Available,Al Alloy,0
0.0,0.0,0.0,0.0,0.0,0.0,0.0,0.0,0.0,0.0,0.0,0.0,0.0,65.19,0.0,0.0,0.0,23.35,0.0,11.46,0.0,0.0,0.0,0.0,-583.0,25.0,0.6M NaCl Deaerated N2 pH 6,0.6,6.0,"Potentiodynamic Polarization in a three electrode flat cell, prior to anodic sweep OCP measured for 1 hr",0.1,Not Available,Not Available,Al Alloy,0
7.99,0.0,0.0,0.0,0.0,0.0,0.0,0.0,0.0,0.0,0.0,0.0,0.0,69.5,0.0,0.0,0.0,0.0,0.0,0.0,0.0,0.0,0.0,22.5,-150.0,25.0,0.6M NaCl Deaerated N2,0.6,7.0,"Potentiodynamic Polarization in a three electrode flat cell, prior to anodic sweep OCP measured for 1 hr",0.1,Not Available,Not Available,Al Alloy,0
7.99,0.0,0.0,0.0,0.0,0.0,0.0,0.0,0.0,0.0,0.0,0.0,0.0,69.5,0.0,0.0,0.0,0.0,0.0,0.0,0.0,0.0,0.0,22.5,980.0,25.0,0.6M NaCl Deaerated N2,0.6,7.0,"Potentiodynamic Polarization in a three electrode flat cell, prior to anodic sweep OCP measured for 1 hr",0.1,Not Available,Not Available,Al Alloy,0
7.99,0.0,0.0,0.0,0.0,0.0,0.0,0.0,0.0,0.0,0.0,0.0,0.0,69.5,0.0,0.0,0.0,0.0,0.0,0.0,0.0,0.0,0.0,22.5,10.0,25.0,0.6M NaCl Deaerated N2,0.6,7.0,"Potentiodynamic Polarization in a three electrode flat cell, prior to anodic sweep OCP measured for 1 hr",0.1,Not Available,Not Available,Al Alloy,0
7.99,0.0,0.0,0.0,0.0,0.0,0.0,0.0,0.0,0.0,0.0,0.0,0.0,69.5,0.0,0.0,0.0,0.0,0.0,0.0,0.0,0.0,0.0,22.5,150.0,25.0,0.6M NaCl Deaerated N2,0.6,7.0,"Potentiodynamic Polarization in a three electrode flat cell, prior to anodic sweep OCP measured for 1 hr",0.1,Not Available,Not Available,Al Alloy,0
7.99,0.0,0.0,0.0,0.0,0.0,0.0,0.0,0.0,0.0,0.0,0.0,0.0,69.5,0.0,0.0,0.0,0.0,0.0,0.0,0.0,0.0,0.0,22.5,300.0,25.0,0.6M NaCl Deaerated N2,0.6,7.0,"Potentiodynamic Polarization in a three electrode flat cell, prior to anodic sweep OCP measured for 1 hr",0.1,Not Available,Not Available,Al Alloy,0
7.99,0.0,0.0,0.0,0.0,0.0,0.0,0.0,0.0,0.0,0.0,0.0,0.0,69.5,0.0,0.0,0.0,0.0,0.0,0.0,0.0,0.0,0.0,22.5,-550.0,25.0,0.6M NaCl Deaerated N2,0.6,7.0,"Potentiodynamic Polarization in a three electrode flat cell, prior to anodic sweep OCP measured for 1 hr",0.1,Not Available,Not Available,Al Alloy,0
0.0,0.0,0.0,0.0,0.0,0.0,0.0,0.0,0.0,0.0,0.0,0.0,0.0,67.72,0.0,0.0,0.0,27.35,0.0,4.93,0.0,0.0,0.0,0.0,-280.0,25.0,0.6M NaCl Deaerated N2,0.6,7.0,"Potentiodynamic Polarization in a three electrode flat cell, prior to anodic sweep OCP measured for 1 hr",0.1,Not Available,Not Available,Al Alloy,0
0.0,0.0,0.0,0.0,0.0,0.0,0.0,0.0,0.0,0.0,0.0,0.0,0.0,67.72,0.0,0.0,0.0,27.35,0.0,4.93,0.0,0.0,0.0,0.0,-390.0,25.0,0.6M NaCl Deaerated N2,0.6,7.0,"Potentiodynamic Polarization in a three electrode flat cell, prior to anodic sweep OCP measured for 1 hr",0.1,Not Available,Not Available,Al Alloy,0
0.0,0.0,0.0,0.0,0.0,0.0,0.0,0.0,0.0,0.0,0.0,0.0,0.0,67.72,0.0,0.0,0.0,27.35,0.0,4.93,0.0,0.0,0.0,0.0,-420.0,25.0,0.6M NaCl Deaerated N2,0.6,7.0,"Potentiodynamic Polarization in a three electrode flat cell, prior to anodic sweep OCP measured for 1 hr",0.1,Not Available,Not Available,Al Alloy,0
0.0,0.0,0.0,0.0,0.0,0.0,0.0,0.0,0.0,0.0,0.0,0.0,0.0,67.72,0.0,0.0,0.0,27.35,0.0,4.93,0.0,0.0,0.0,0.0,-450.0,25.0,0.6M NaCl Deaerated N2,0.6,7.0,"Potentiodynamic Polarization in a three electrode flat cell, prior to anodic sweep OCP measured for 1 hr",0.1,Not Available,Not Available,Al Alloy,0
0.0,0.0,0.0,0.0,0.0,0.0,0.0,0.0,0.0,0.0,0.0,0.0,0.0,67.72,0.0,0.0,0.0,27.35,0.0,4.93,0.0,0.0,0.0,0.0,-690.0,25.0,0.6M NaCl Deaerated N2,0.6,7.0,"Potentiodynamic Polarization in a three electrode flat cell, prior to anodic sweep OCP measured for 1 hr",0.1,Not Available,Not Available,Al Alloy,0
0.0,0.0,11.1,0.0,0.0,0.0,0.0,0.0,0.0,0.0,0.0,0.0,0.0,63.41,0.0,0.0,0.0,0.0,0.0,0.0,0.0,0.0,0.0,25.49,-290.0,25.0,0.6M NaCl Deaerated N2,0.6,7.0,"Potentiodynamic Polarization in a three electrode flat cell, prior to anodic sweep OCP measured for 1 hr",0.1,Not Available,Not Available,Al Alloy,0
0.0,0.0,11.1,0.0,0.0,0.0,0.0,0.0,0.0,0.0,0.0,0.0,0.0,63.41,0.0,0.0,0.0,0.0,0.0,0.0,0.0,0.0,0.0,25.49,-240.0,25.0,0.6M NaCl Deaerated N2,0.6,7.0,"Potentiodynamic Polarization in a three electrode flat cell, prior to anodic sweep OCP measured for 1 hr",0.1,Not Available,Not Available,Al Alloy,0
0.0,0.0,11.1,0.0,0.0,0.0,0.0,0.0,0.0,0.0,0.0,0.0,0.0,63.41,0.0,0.0,0.0,0.0,0.0,0.0,0.0,0.0,0.0,25.49,-195.0,25.0,0.6M NaCl Deaerated N2,0.6,7.0,"Potentiodynamic Polarization in a three electrode flat cell, prior to anodic sweep OCP measured for 1 hr",0.1,Not Available,Not Available,Al Alloy,0
9.78,0.0,0.0,0.0,0.0,0.0,0.0,0.0,0.0,0.0,0.0,0.0,0.0,58.74,0.0,0.0,0.0,0.0,0.0,0.0,0.0,0.0,0.0,31.48,-200.0,25.0,0.6M NaCl Deaerated N2,0.6,7.0,"Potentiodynamic Polarization in a three electrode flat cell, prior to anodic sweep OCP measured for 1 hr",0.1,Not Available,Not Available,Al Alloy,0
9.78,0.0,0.0,0.0,0.0,0.0,0.0,0.0,0.0,0.0,0.0,0.0,0.0,58.74,0.0,0.0,0.0,0.0,0.0,0.0,0.0,0.0,0.0,31.48,300.0,25.0,0.6M NaCl Deaerated N2,0.6,7.0,"Potentiodynamic Polarization in a three electrode flat cell, prior to anodic sweep OCP measured for 1 hr",0.1,Not Available,Not Available,Al Alloy,0
0.0,0.0,0.0,0.0,0.0,0.0,0.0,0.0,0.0,0.0,4.0,0.0,0.0,96.0,0.0,0.0,0.0,0.0,0.0,0.0,0.0,0.0,0.0,0.0,-541.0,25.0,0.01 M NaCl Deaerated N2,0.01,7.0,Potentiostatic Polarization. Measurements made in 10 mV steps and held until a stationary current was observed,0.42598915662650605,Not Available,Not Available,Al Alloy,0
0.0,0.0,0.0,0.0,0.0,0.0,0.0,0.0,0.0,0.0,4.0,0.0,0.0,96.0,0.0,0.0,0.0,0.0,0.0,0.0,0.0,0.0,0.0,0.0,-591.0,25.0,0.1 M NaCl Deaerated N2,0.1,7.0,Potentiostatic Polarization. Measurements made in 10 mV steps and held until a stationary current was observed,0.42598915662650605,Not Available,Not Available,Al Alloy,0
0.0,0.0,0.0,0.0,0.0,0.0,0.0,0.0,0.0,0.0,4.0,0.0,0.0,96.0,0.0,0.0,0.0,0.0,0.0,0.0,0.0,0.0,0.0,0.0,-631.0,25.0,1 M NaCl Deaerated N2,1.0,7.0,Potentiostatic Polarization. Measurements made in 10 mV steps and held until a stationary current was observed,0.42598915662650605,Not Available,Not Available,Al Alloy,0
0.0,0.0,0.0,0.0,0.0,0.0,0.0,0.0,0.0,0.0,4.0,0.0,0.0,96.0,0.0,0.0,0.0,0.0,0.0,0.0,0.0,0.0,0.0,0.0,-671.0,25.0,5 M NaCl Deaerated N2,5.0,7.0,Potentiostatic Polarization. Measurements made in 10 mV steps and held until a stationary current was observed,0.42598915662650605,Not Available,Not Available,Al Alloy,0
0.0,0.0,0.0,0.0,0.0,0.0,0.0,0.0,0.0,0.0,0.2,0.0,0.0,99.8,0.0,0.0,0.0,0.0,0.0,0.0,0.0,0.0,0.0,0.0,-631.0,25.0,0.01 M NaCl Deaerated N2,0.01,7.0,Potentiostatic Polarization. Measurements made in 10 mV steps and held until a stationary current was observed,0.42598915662650605,Not Available,Not Available,Al Alloy,0
0.0,0.0,0.0,0.0,0.0,0.0,0.0,0.0,0.0,0.0,0.2,0.0,0.0,99.8,0.0,0.0,0.0,0.0,0.0,0.0,0.0,0.0,0.0,0.0,-701.0,25.0,0.1 M NaCl Deaerated N2,0.1,7.0,Potentiostatic Polarization. Measurements made in 10 mV steps and held until a stationary current was observed,0.42598915662650605,Not Available,Not Available,Al Alloy,0
0.0,0.0,0.0,0.0,0.0,0.0,0.0,0.0,0.0,0.0,0.2,0.0,0.0,99.8,0.0,0.0,0.0,0.0,0.0,0.0,0.0,0.0,0.0,0.0,-761.0,25.0,1 M NaCl Deaerated N2,1.0,7.0,Potentiostatic Polarization. Measurements made in 10 mV steps and held until a stationary current was observed,0.42598915662650605,Not Available,Not Available,Al Alloy,0
0.17,0.01,0.0,0.0,0.0,0.0,0.0,0.0,0.06,0.63,4.54,0.0,0.0,92.97,0.0,0.0,0.0,0.0,0.03,0.0,0.0,1.51,0.0,0.0,-720.0,25.0,1 M NaCl pH 6,1.0,6.0,Potentiostatic Polarization,0.42598915662650605,Not Available,Not Available,Al Alloy,0
0.0,0.0,0.0,0.0,0.0,0.0,0.0,0.0,0.0,0.0,0.0,0.0,0.0,99.99,0.0,0.0,0.0,0.0,0.0,0.0,0.0,0.0,0.0,0.0,-646.42,0.0,0.1 M NaCl,0.1,7.0,"Potentiostatic Polarization. For most of the measurements, Al electrodes were employed measuring 1.5 cm long and 0.4 cm in diameter. One end of each electrode was drilled and tapped, allowing a threaded member attached to a nickel wire to hold the electrode firmly against a glass tube separated by a water-tight Teflon gasket. Only the electrode surface, totally immersed, Teflon, and glass made contact with the electrolyte. Specimens were polished to 3/0 emery paper followed by pickling in 2N NaOH at 80~ for 5 min and then washing in distilled water.",0.17,Not Available,Not Available,"Al Alloy, For most of the measurements, Al electrodes were employed measuring 1.5 cm long and 0.4 cm in diameter. One end of each electrode was drilled and tapped, allowing a threaded member attached to a nickel wire to hold the electrode firmly against a glass tube separated by a water-tight Teflon gasket. Only the electrode surface, totally immersed, Teflon, and glass made contact with the electrolyte. Specimens were polished to 3/0 emery paper followed by pickling in 2N NaOH at 80~ for 5 min and then washing in distilled water.",0
0.0,0.0,0.0,0.0,0.0,0.0,0.0,0.0,0.0,0.0,0.0,0.0,0.0,99.99,0.0,0.0,0.0,0.0,0.0,0.0,0.0,0.0,0.0,0.0,-644.58,15.0,0.1 M NaCl,0.1,7.0,"Potentiostatic Polarization. For most of the measurements, Al electrodes were employed measuring 1.5 cm long and 0.4 cm in diameter. One end of each electrode was drilled and tapped, allowing a threaded member attached to a nickel wire to hold the electrode firmly against a glass tube separated by a water-tight Teflon gasket. Only the electrode surface, totally immersed, Teflon, and glass made contact with the electrolyte. Specimens were polished to 3/0 emery paper followed by pickling in 2N NaOH at 80~ for 5 min and then washing in distilled water.",0.17,Not Available,Not Available,"Al Alloy, For most of the measurements, Al electrodes were employed measuring 1.5 cm long and 0.4 cm in diameter. One end of each electrode was drilled and tapped, allowing a threaded member attached to a nickel wire to hold the electrode firmly against a glass tube separated by a water-tight Teflon gasket. Only the electrode surface, totally immersed, Teflon, and glass made contact with the electrolyte. Specimens were polished to 3/0 emery paper followed by pickling in 2N NaOH at 80~ for 5 min and then washing in distilled water.",0
0.0,0.0,0.0,0.0,0.0,0.0,0.0,0.0,0.0,0.0,0.0,0.0,0.0,99.99,0.0,0.0,0.0,0.0,0.0,0.0,0.0,0.0,0.0,0.0,-649.4,25.0,0.1 M NaCl,0.1,7.0,"Potentiostatic Polarization. For most of the measurements, Al electrodes were employed measuring 1.5 cm long and 0.4 cm in diameter. One end of each electrode was drilled and tapped, allowing a threaded member attached to a nickel wire to hold the electrode firmly against a glass tube separated by a water-tight Teflon gasket. Only the electrode surface, totally immersed, Teflon, and glass made contact with the electrolyte. Specimens were polished to 3/0 emery paper followed by pickling in 2N NaOH at 80~ for 5 min and then washing in distilled water.",0.17,Not Available,Not Available,"Al Alloy, For most of the measurements, Al electrodes were employed measuring 1.5 cm long and 0.4 cm in diameter. One end of each electrode was drilled and tapped, allowing a threaded member attached to a nickel wire to hold the electrode firmly against a glass tube separated by a water-tight Teflon gasket. Only the electrode surface, totally immersed, Teflon, and glass made contact with the electrolyte. Specimens were polished to 3/0 emery paper followed by pickling in 2N NaOH at 80~ for 5 min and then washing in distilled water.",0
0.0,0.0,0.0,0.0,0.0,0.0,0.0,0.0,0.0,0.0,0.0,0.0,0.0,99.99,0.0,0.0,0.0,0.0,0.0,0.0,0.0,0.0,0.0,0.0,-653.01,32.0,0.1 M NaCl,0.1,7.0,"Potentiostatic Polarization. For most of the measurements, Al electrodes were employed measuring 1.5 cm long and 0.4 cm in diameter. One end of each electrode was drilled and tapped, allowing a threaded member attached to a nickel wire to hold the electrode firmly against a glass tube separated by a water-tight Teflon gasket. Only the electrode surface, totally immersed, Teflon, and glass made contact with the electrolyte. Specimens were polished to 3/0 emery paper followed by pickling in 2N NaOH at 80~ for 5 min and then washing in distilled water.",0.17,Not Available,Not Available,"Al Alloy, For most of the measurements, Al electrodes were employed measuring 1.5 cm long and 0.4 cm in diameter. One end of each electrode was drilled and tapped, allowing a threaded member attached to a nickel wire to hold the electrode firmly against a glass tube separated by a water-tight Teflon gasket. Only the electrode surface, totally immersed, Teflon, and glass made contact with the electrolyte. Specimens were polished to 3/0 emery paper followed by pickling in 2N NaOH at 80~ for 5 min and then washing in distilled water.",0
0.0,0.0,0.0,0.0,0.0,0.0,0.0,0.0,0.0,0.0,0.0,0.0,0.0,99.99,0.0,0.0,0.0,0.0,0.0,0.0,0.0,0.0,0.0,0.0,-666.87,40.0,0.1 M NaCl,0.1,7.0,"Potentiostatic Polarization. For most of the measurements, Al electrodes were employed measuring 1.5 cm long and 0.4 cm in diameter. One end of each electrode was drilled and tapped, allowing a threaded member attached to a nickel wire to hold the electrode firmly against a glass tube separated by a water-tight Teflon gasket. Only the electrode surface, totally immersed, Teflon, and glass made contact with the electrolyte. Specimens were polished to 3/0 emery paper followed by pickling in 2N NaOH at 80~ for 5 min and then washing in distilled water.",0.17,Not Available,Not Available,"Al Alloy, For most of the measurements, Al electrodes were employed measuring 1.5 cm long and 0.4 cm in diameter. One end of each electrode was drilled and tapped, allowing a threaded member attached to a nickel wire to hold the electrode firmly against a glass tube separated by a water-tight Teflon gasket. Only the electrode surface, totally immersed, Teflon, and glass made contact with the electrolyte. Specimens were polished to 3/0 emery paper followed by pickling in 2N NaOH at 80~ for 5 min and then washing in distilled water.",0
0.0,0.0,0.0,0.0,0.0,0.0,0.0,0.0,0.0,0.0,0.0,0.0,0.0,99.99,0.0,0.0,0.0,0.0,0.0,0.0,0.0,0.0,0.0,0.0,-534.0,25.0,0.1 M NaBr,0.0,7.0,"Potentiostatic Polarization. For most of the measurements, Al electrodes were employed measuring 1.5 cm long and 0.4 cm in diameter. One end of each electrode was drilled and tapped, allowing a threaded member attached to a nickel wire to hold the electrode firmly against a glass tube separated by a water-tight Teflon gasket. Only the electrode surface, totally immersed, Teflon, and glass made contact with the electrolyte. Specimens were polished to 3/0 emery paper followed by pickling in 2N NaOH at 80~ for 5 min and then washing in distilled water.",0.17,Not Available,Not Available,"Al Alloy, For most of the measurements, Al electrodes were employed measuring 1.5 cm long and 0.4 cm in diameter. One end of each electrode was drilled and tapped, allowing a threaded member attached to a nickel wire to hold the electrode firmly against a glass tube separated by a water-tight Teflon gasket. Only the electrode surface, totally immersed, Teflon, and glass made contact with the electrolyte. Specimens were polished to 3/0 emery paper followed by pickling in 2N NaOH at 80~ for 5 min and then washing in distilled water.",0
0.0,0.0,0.0,0.0,0.0,0.0,0.0,0.0,0.0,0.0,0.0,0.0,0.0,99.99,0.0,0.0,0.0,0.0,0.0,0.0,0.0,0.0,0.0,0.0,-564.0,0.0,0.1 M NaBr,0.0,7.0,"Potentiostatic Polarization. For most of the measurements, Al electrodes were employed measuring 1.5 cm long and 0.4 cm in diameter. One end of each electrode was drilled and tapped, allowing a threaded member attached to a nickel wire to hold the electrode firmly against a glass tube separated by a water-tight Teflon gasket. Only the electrode surface, totally immersed, Teflon, and glass made contact with the electrolyte. Specimens were polished to 3/0 emery paper followed by pickling in 2N NaOH at 80~ for 5 min and then washing in distilled water.",0.17,Not Available,Not Available,"Al Alloy, For most of the measurements, Al electrodes were employed measuring 1.5 cm long and 0.4 cm in diameter. One end of each electrode was drilled and tapped, allowing a threaded member attached to a nickel wire to hold the electrode firmly against a glass tube separated by a water-tight Teflon gasket. Only the electrode surface, totally immersed, Teflon, and glass made contact with the electrolyte. Specimens were polished to 3/0 emery paper followed by pickling in 2N NaOH at 80~ for 5 min and then washing in distilled water.",0
0.0,0.0,0.0,0.0,0.0,0.0,0.0,0.0,0.0,0.0,0.0,0.0,0.0,99.99,0.0,0.0,0.0,0.0,0.0,0.0,0.0,0.0,0.0,0.0,-244.0,25.0,0.1 M NaCIO4,0.1,7.0,"Potentiostatic Polarization. For most of the measurements, Al electrodes were employed measuring 1.5 cm long and 0.4 cm in diameter. One end of each electrode was drilled and tapped, allowing a threaded member attached to a nickel wire to hold the electrode firmly against a glass tube separated by a water-tight Teflon gasket. Only the electrode surface, totally immersed, Teflon, and glass made contact with the electrolyte. Specimens were polished to 3/0 emery paper followed by pickling in 2N NaOH at 80~ for 5 min and then washing in distilled water.",0.17,Not Available,Not Available,"Al Alloy, For most of the measurements, Al electrodes were employed measuring 1.5 cm long and 0.4 cm in diameter. One end of each electrode was drilled and tapped, allowing a threaded member attached to a nickel wire to hold the electrode firmly against a glass tube separated by a water-tight Teflon gasket. Only the electrode surface, totally immersed, Teflon, and glass made contact with the electrolyte. Specimens were polished to 3/0 emery paper followed by pickling in 2N NaOH at 80~ for 5 min and then washing in distilled water.",0
0.0,0.0,0.0,0.0,0.0,0.0,0.0,0.0,0.0,0.0,0.0,0.0,0.0,99.99,0.0,0.0,0.0,0.0,0.0,0.0,0.0,0.0,0.0,0.0,-744.0,25.0,0.5 M NaCl,0.5,7.0,"Potentiostatic Polarization. For most of the measurements, Al electrodes were employed measuring 1.5 cm long and 0.4 cm in diameter. One end of each electrode was drilled and tapped, allowing a threaded member attached to a nickel wire to hold the electrode firmly against a glass tube separated by a water-tight Teflon gasket. Only the electrode surface, totally immersed, Teflon, and glass made contact with the electrolyte. Specimens were polished to 3/0 emery paper followed by pickling in 2N NaOH at 80~ for 5 min and then washing in distilled water.",0.17,Not Available,Not Available,"Al Alloy, For most of the measurements, Al electrodes were employed measuring 1.5 cm long and 0.4 cm in diameter. One end of each electrode was drilled and tapped, allowing a threaded member attached to a nickel wire to hold the electrode firmly against a glass tube separated by a water-tight Teflon gasket. Only the electrode surface, totally immersed, Teflon, and glass made contact with the electrolyte. Specimens were polished to 3/0 emery paper followed by pickling in 2N NaOH at 80~ for 5 min and then washing in distilled water.",0
0.48,0.0,0.0,0.0,0.0,0.0,0.0,0.0,0.08,0.0,0.1,0.0,0.0,99.4,0.0,0.0,0.0,0.0,0.0,0.0,0.0,0.0,0.0,0.0,-654.0,25.0,0.1 M NaCl,0.1,7.0,"Potentiostatic Polarization. For most of the measurements, Al electrodes were employed measuring 1.5 cm long and 0.4 cm in diameter. One end of each electrode was drilled and tapped, allowing a threaded member attached to a nickel wire to hold the electrode firmly against a glass tube separated by a water-tight Teflon gasket. Only the electrode surface, totally immersed, Teflon, and glass made contact with the electrolyte. Specimens were polished to 3/0 emery paper followed by pickling in 2N NaOH at 80~ for 5 min and then washing in distilled water.",0.17,Not Available,Not Available,"Al Alloy, For most of the measurements, Al electrodes were employed measuring 1.5 cm long and 0.4 cm in diameter. One end of each electrode was drilled and tapped, allowing a threaded member attached to a nickel wire to hold the electrode firmly against a glass tube separated by a water-tight Teflon gasket. Only the electrode surface, totally immersed, Teflon, and glass made contact with the electrolyte. Specimens were polished to 3/0 emery paper followed by pickling in 2N NaOH at 80~ for 5 min and then washing in distilled water.",0
0.0,0.0,0.0,0.0,0.0,0.0,0.0,0.0,0.0,1.3,0.01,0.0,0.0,98.69,0.0,0.0,0.0,0.0,0.0,0.0,0.0,0.0,0.0,0.0,-694.0,25.0,0.1 M NaCl,0.1,7.0,"Potentiostatic Polarization. For most of the measurements, Al electrodes were employed measuring 1.5 cm long and 0.4 cm in diameter. One end of each electrode was drilled and tapped, allowing a threaded member attached to a nickel wire to hold the electrode firmly against a glass tube separated by a water-tight Teflon gasket. Only the electrode surface, totally immersed, Teflon, and glass made contact with the electrolyte. Specimens were polished to 3/0 emery paper followed by pickling in 2N NaOH at 80~ for 5 min and then washing in distilled water.",0.17,Not Available,Not Available,"Al Alloy, For most of the measurements, Al electrodes were employed measuring 1.5 cm long and 0.4 cm in diameter. One end of each electrode was drilled and tapped, allowing a threaded member attached to a nickel wire to hold the electrode firmly against a glass tube separated by a water-tight Teflon gasket. Only the electrode surface, totally immersed, Teflon, and glass made contact with the electrolyte. Specimens were polished to 3/0 emery paper followed by pickling in 2N NaOH at 80~ for 5 min and then washing in distilled water.",0
0.16,0.23,0.0,0.0,0.0,0.0,0.0,0.0,0.08,0.02,0.04,0.0,0.0,97.04,0.0,0.0,0.0,0.0,0.0,0.0,0.0,2.43,0.0,0.0,-684.0,25.0,0.1 M NaCl,0.1,7.0,"Potentiostatic Polarization. For most of the measurements, Al electrodes were employed measuring 1.5 cm long and 0.4 cm in diameter. One end of each electrode was drilled and tapped, allowing a threaded member attached to a nickel wire to hold the electrode firmly against a glass tube separated by a water-tight Teflon gasket. Only the electrode surface, totally immersed, Teflon, and glass made contact with the electrolyte. Specimens were polished to 3/0 emery paper followed by pickling in 2N NaOH at 80~ for 5 min and then washing in distilled water.",0.17,Not Available,Not Available,"Al Alloy, For most of the measurements, Al electrodes were employed measuring 1.5 cm long and 0.4 cm in diameter. One end of each electrode was drilled and tapped, allowing a threaded member attached to a nickel wire to hold the electrode firmly against a glass tube separated by a water-tight Teflon gasket. Only the electrode surface, totally immersed, Teflon, and glass made contact with the electrolyte. Specimens were polished to 3/0 emery paper followed by pickling in 2N NaOH at 80~ for 5 min and then washing in distilled water.",0
