Repository: akshatshaw/Case-Study

File: Code/pit_edit_2.csv (part 14 of 14)
No.,Fe,Cr,Ni,Mo,W,N,Nb,C,Si,Mn,Cu,P,S,Al,V,Ta,Re,Ce,Ti,Co,B,Mg,Y,Gd,"Epit, mV (SCE)",Test Temp (C),Test Solution,[Cl-] M,pH,Test Method,Scan Rate mV/s,Heat treatment,Microstructures,Comments,Reference,Material class
654,0,26.63,66.5,6.87,0,NA,0,NA,NA,NA,NA,NA,NA,0,0,0,0,0,0,0,0,0,0,0,Transpassive,75,0.5M NaCl,0.5,7,Potentiostatic Polarization,NA,NA,NA,NiCrMo Alloy,44,NiCrMo Alloy
655,0,13.98,74.36,11.66,0,NA,0,NA,NA,NA,NA,NA,NA,0,0,0,0,0,0,0,0,0,0,0,435.7,75,0.5M NaCl,0.5,7,Potentiostatic Polarization,NA,NA,NA,NiCrMo Alloy,44,NiCrMo Alloy
656,0,10.53,74.44,15.03,0,NA,0,NA,NA,NA,NA,NA,NA,0,0,0,0,0,0,0,0,0,0,0,377.8,75,0.5M NaCl,0.5,7,Potentiostatic Polarization,NA,NA,NA,NiCrMo Alloy,44,NiCrMo Alloy
657,0,13.06,72.04,14.9,0,NA,0,NA,NA,NA,NA,NA,NA,0,0,0,0,0,0,0,0,0,0,0,479.1,75,0.5M NaCl,0.5,7,Potentiostatic Polarization,NA,NA,NA,NiCrMo Alloy,44,NiCrMo Alloy
658,0,22.59,65.14,12.27,0,NA,0,NA,NA,NA,NA,NA,NA,0,0,0,0,0,0,0,0,0,0,0,570.7,75,0.5M NaCl,0.5,7,Potentiostatic Polarization,NA,NA,NA,NiCrMo Alloy,44,NiCrMo Alloy
659,0,26.52,61.68,11.8,0,NA,0,NA,NA,NA,NA,NA,NA,0,0,0,0,0,0,0,0,0,0,0,493.6,75,0.5M NaCl,0.5,7,Potentiostatic Polarization,NA,NA,NA,NiCrMo Alloy,44,NiCrMo Alloy
660,0,18.3,66.67,15.03,0,NA,0,NA,NA,NA,NA,NA,NA,0,0,0,0,0,0,0,0,0,0,0,585.2,75,0.5M NaCl,0.5,7,Potentiostatic Polarization,NA,NA,NA,NiCrMo Alloy,44,NiCrMo Alloy
661,0,28.97,59.12,11.91,0,NA,0,NA,NA,NA,NA,NA,NA,0,0,0,0,0,0,0,0,0,0,0,Transpassive,75,0.5M NaCl,0.5,7,Potentiostatic Polarization,NA,NA,NA,NiCrMo Alloy,44,NiCrMo Alloy
662,0,30.31,56.91,12.79,0,NA,0,NA,NA,NA,NA,NA,NA,0,0,0,0,0,0,0,0,0,0,0,Transpassive,75,0.5M NaCl,0.5,7,Potentiostatic Polarization,0.2,NA,NA,NiCrMo Alloy,44,NiCrMo Alloy
663,0,29.27,56.08,14.64,0,NA,0,NA,NA,NA,NA,NA,NA,0,0,0,0,0,0,0,0,0,0,0,Transpassive,75,0.5M NaCl,0.5,7,Potentiostatic Polarization,0.2,NA,NA,NiCrMo Alloy,44,NiCrMo Alloy
664,0,9.52,69.41,21.07,0,NA,0,NA,NA,NA,NA,NA,NA,0,0,0,0,0,0,0,0,0,0,0,426,75,0.5M NaCl,0.5,7,Potentiostatic Polarization,0.2,NA,NA,NiCrMo Alloy,44,NiCrMo Alloy
665,0,25.5,55.75,18.76,0,NA,0,NA,NA,NA,NA,NA,NA,0,0,0,0,0,0,0,0,0,0,0,Transpassive,75,0.5M NaCl,0.5,7,Potentiostatic Polarization,0.2,NA,NA,NiCrMo Alloy,44,NiCrMo Alloy
666,0,19.94,59.14,20.93,0,NA,0,NA,NA,NA,NA,NA,NA,0,0,0,0,0,0,0,0,0,0,0,Transpassive,75,0.5M NaCl,0.5,7,Potentiostatic Polarization,1,NA,NA,NiCrMo Alloy,44,NiCrMo Alloy
667,0,26.34,54.35,19.3,0,NA,0,NA,NA,NA,NA,NA,NA,0,0,0,0,0,0,0,0,0,0,0,Transpassive,75,0.5M NaCl,0.5,7,Potentiostatic Polarization,1,NA,NA,NiCrMo Alloy,44,NiCrMo Alloy
668,0,22.03,56.36,21.61,0,NA,0,NA,NA,NA,NA,NA,NA,0,0,0,0,0,0,0,0,0,0,0,Transpassive,75,0.5M NaCl,0.5,7,Potentiostatic Polarization,1,NA,NA,NiCrMo Alloy,44,NiCrMo Alloy
669,0,19.04,57.97,22.98,0,NA,0,NA,NA,NA,NA,NA,NA,0,0,0,0,0,0,0,0,0,0,0,398.7,75,0.5M NaCl,0.5,7,Potentiostatic Polarization,1,NA,NA,NiCrMo Alloy,44,NiCrMo Alloy
670,0,20.25,54.4,25.34,0,NA,0,NA,NA,NA,NA,NA,NA,0,0,0,0,0,0,0,0,0,0,0,Transpassive,75,0.5M NaCl,0.5,7,Potentiostatic Polarization,1,NA,NA,NiCrMo Alloy,44,NiCrMo Alloy
671,0,13.31,81.45,5.24,0,NA,0,NA,NA,NA,NA,NA,NA,0,0,0,0,0,0,0,0,0,0,0,204.2,90,0.5M NaCl,0.5,7,Potentiostatic Polarization,0.2,NA,NA,NiCrMo Alloy,44,NiCrMo Alloy
672,0,20.53,74.55,4.92,0,NA,0,NA,NA,NA,NA,NA,NA,0,0,0,0,0,0,0,0,0,0,0,499,90,0.5M NaCl,0.5,7,Potentiostatic Polarization,0.2,NA,NA,NiCrMo Alloy,44,NiCrMo Alloy
673,0,16.95,74.64,8.41,0,NA,0,NA,NA,NA,NA,NA,NA,0,0,0,0,0,0,0,0,0,0,0,259.8,90,0.5M NaCl,0.5,7,Potentiostatic Polarization,0.2,NA,NA,NiCrMo Alloy,44,NiCrMo Alloy
674,0,28.67,65.94,5.38,0,NA,0,NA,NA,NA,NA,NA,NA,0,0,0,0,0,0,0,0,0,0,0,540.8,90,0.5M NaCl,0.5,7,Potentiostatic Polarization,0.2,NA,NA,NiCrMo Alloy,44,NiCrMo Alloy
675,0,16.75,73.56,9.69,0,NA,0,NA,NA,NA,NA,NA,NA,0,0,0,0,0,0,0,0,0,0,0,479.7,90,0.5M NaCl,0.5,7,Potentiostatic Polarization,0.2,NA,NA,NiCrMo Alloy,44,NiCrMo Alloy
676,0,32.02,62.82,5.16,0,NA,0,NA,NA,NA,NA,NA,NA,0,0,0,0,0,0,0,0,0,0,0,558.8,90,0.5M NaCl,0.5,7,Potentiostatic Polarization,0.2,NA,NA,NiCrMo Alloy,44,NiCrMo Alloy
677,0,26.63,66.5,6.87,0,NA,0,NA,NA,NA,NA,NA,NA,0,0,0,0,0,0,0,0,0,0,0,Transpassive,90,0.5M NaCl,0.5,7,Potentiostatic Polarization,0.2,NA,NA,NiCrMo Alloy,44,NiCrMo Alloy
678,0,13.98,74.36,11.66,0,NA,0,NA,NA,NA,NA,NA,NA,0,0,0,0,0,0,0,0,0,0,0,394.9,90,0.5M NaCl,0.5,7,Potentiostatic Polarization,1,NA,NA,NiCrMo Alloy,44,NiCrMo Alloy
679,0,10.53,74.44,15.03,0,NA,0,NA,NA,NA,NA,NA,NA,0,0,0,0,0,0,0,0,0,0,0,259.2,90,0.5M NaCl,0.5,7,Potentiostatic Polarization,1,NA,NA,NiCrMo Alloy,44,NiCrMo Alloy
680,0,13.06,72.04,14.9,0,NA,0,NA,NA,NA,NA,NA,NA,0,0,0,0,0,0,0,0,0,0,0,288.7,90,0.5M NaCl,0.5,7,Potentiostatic Polarization,1,NA,NA,NiCrMo Alloy,44,NiCrMo Alloy
681,0,22.59,65.14,12.27,0,NA,0,NA,NA,NA,NA,NA,NA,0,0,0,0,0,0,0,0,0,0,0,531.8,90,0.5M NaCl,0.5,7,Potentiostatic Polarization,1,NA,NA,NiCrMo Alloy,44,NiCrMo Alloy
682,0,26.52,61.68,11.8,0,NA,0,NA,NA,NA,NA,NA,NA,0,0,0,0,0,0,0,0,0,0,0,342.8,90,0.5M NaCl,0.5,7,Potentiostatic Polarization,1,NA,NA,NiCrMo Alloy,44,NiCrMo Alloy
683,0,18.3,66.67,15.03,0,NA,0,NA,NA,NA,NA,NA,NA,0,0,0,0,0,0,0,0,0,0,0,504.8,90,0.5M NaCl,0.5,7,Potentiostatic Polarization,1,NA,NA,NiCrMo Alloy,44,NiCrMo Alloy
684,0,28.97,59.12,11.91,0,NA,0,NA,NA,NA,NA,NA,NA,0,0,0,0,0,0,0,0,0,0,0,Transpassive,90,0.5M NaCl,0.5,7,Potentiostatic Polarization,0.2,NA,NA,NiCrMo Alloy,44,NiCrMo Alloy
685,0,30.31,56.91,12.79,0,NA,0,NA,NA,NA,NA,NA,NA,0,0,0,0,0,0,0,0,0,0,0,Transpassive,90,0.5M NaCl,0.5,7,Potentiostatic Polarization,0.2,NA,NA,NiCrMo Alloy,44,NiCrMo Alloy
686,0,29.27,56.08,14.64,0,NA,0,NA,NA,NA,NA,NA,NA,0,0,0,0,0,0,0,0,0,0,0,559,90,0.5M NaCl,0.5,7,Potentiostatic Polarization,0.2,NA,NA,NiCrMo Alloy,44,NiCrMo Alloy
687,0,9.52,69.41,21.07,0,NA,0,NA,NA,NA,NA,NA,NA,0,0,0,0,0,0,0,0,0,0,0,473.3,90,0.5M NaCl,0.5,7,Potentiostatic Polarization,1,NA,NA,NiCrMo Alloy,44,NiCrMo Alloy
688,0,25.5,55.75,18.76,0,NA,0,NA,NA,NA,NA,NA,NA,0,0,0,0,0,0,0,0,0,0,0,Transpassive,90,0.5M NaCl,0.5,7,Potentiostatic Polarization,1,NA,NA,NiCrMo Alloy,44,NiCrMo Alloy
689,0,19.94,59.14,20.93,0,NA,0,NA,NA,NA,NA,NA,NA,0,0,0,0,0,0,0,0,0,0,0,Transpassive,90,0.5M NaCl,0.5,7,Potentiostatic Polarization,1,NA,NA,NiCrMo Alloy,44,NiCrMo Alloy
690,0,26.34,54.35,19.3,0,NA,0,NA,NA,NA,NA,NA,NA,0,0,0,0,0,0,0,0,0,0,0,70.7,90,0.5M NaCl,0.5,7,Potentiostatic Polarization,1,NA,NA,NiCrMo Alloy,44,NiCrMo Alloy
691,0,22.03,56.36,21.61,0,NA,0,NA,NA,NA,NA,NA,NA,0,0,0,0,0,0,0,0,0,0,0,Transpassive,90,0.5M NaCl,0.5,7,Potentiostatic Polarization,1,NA,NA,NiCrMo Alloy,44,NiCrMo Alloy
692,0,19.04,57.97,22.98,0,NA,0,NA,NA,NA,NA,NA,NA,0,0,0,0,0,0,0,0,0,0,0,472,90,0.5M NaCl,0.5,7,Potentiostatic Polarization,1,NA,NA,NiCrMo Alloy,44,NiCrMo Alloy
693,0,20.25,54.4,25.34,0,NA,0,NA,NA,NA,NA,NA,NA,0,0,0,0,0,0,0,0,0,0,0,Transpassive,90,0.5M NaCl,0.5,7,Potentiostatic Polarization,1,NA,Polycrystalline,NiCrMo Alloy,44,NiCrMo Alloy
694,0,0,0,0,0,NA,0,NA,NA,NA,NA,NA,NA,100,0,0,0,0,0,0,0,0,0,0,-530,25,1 M NaCl,1,7,Potentiodynamic Polarization,1,NA,Amorphous,Al Alloy,30,Al Alloy
695,0,0,0,0,0,NA,0,NA,NA,NA,1,NA,NA,99,0,0,0,0,0,0,0,0,0,0,-440,25,1 M NaCl,1,7,Potentiodynamic Polarization,0.1,NA,Amorphous,Al Alloy,30,Al Alloy
696,0,0,0,0,0,NA,0,NA,NA,NA,2,NA,NA,98,0,0,0,0,0,0,0,0,0,0,-410,25,1 M NaCl,1,7,Potentiodynamic Polarization,0.1,NA,Amorphous,Al Alloy,30,Al Alloy
697,0,0,0,0,0,NA,0,NA,NA,NA,3,NA,NA,97,0,0,0,0,0,0,0,0,0,0,-390,25,1 M NaCl,1,7,Potentiodynamic Polarization,0.1,NA,Fully Crystalline,Al Alloy,30,Al Alloy
698,0,0,0,0,0,NA,0,NA,NA,NA,4,NA,NA,96,0,0,0,0,0,0,0,0,0,0,-360,25,1 M NaCl,1,7,Potentiodynamic Polarization,0.1,NA,Amorphous,Al Alloy,30,Al Alloy
699,0,0,0,0,0,NA,0,NA,NA,NA,5,NA,NA,95,0,0,0,0,0,0,0,0,0,0,-320,25,1 M NaCl,1,7,Potentiodynamic Polarization,0.1,NA,Amorphous- Nanocrystalline,Al Alloy,30,Al Alloy
700,0,0,0,0,0,NA,0,NA,NA,NA,NA,NA,NA,100,0,0,0,0,0,0,0,0,0,0,-650,25,0.6M NaCl Deaerated N2,0.6,7,"Potentiodynamic Polarization in a three electrode flat cell, prior to anodic sweep OCP measured for 1 hr",0.1,NA,NA,Al Alloy,56,Al Alloy
701,0,0,0,0,0,NA,0,NA,NA,NA,NA,NA,NA,100,0,0,0,0,0,0,0,0,0,0,-376,25,0.6M NaCl Deaerated N2,0.6,7,"Potentiodynamic Polarization in a three electrode flat cell, prior to anodic sweep OCP measured for 1 hr",0.1,NA,NA,Al Alloy,56,Al Alloy
702,0,0,15.76,0,0,NA,0,NA,NA,NA,NA,NA,NA,72.44,0,0,0,0,0,0,0,0,11.8,0,-237,25,0.6M NaCl Deaerated N2,0.6,7,"Potentiodynamic Polarization in a three electrode flat cell, prior to anodic sweep OCP measured for 1 hr",0.1,NA,Amorphous,Al Alloy,56,Al Alloy
703,7.99,0,0,0,0,NA,0,NA,NA,NA,NA,NA,NA,69.5,0,0,0,0,0,0,0,0,0,22.5,-99,25,0.6M NaCl Deaerated N2,0.6,7,"Potentiodynamic Polarization in a three electrode flat cell, prior to anodic sweep OCP measured for 1 hr",0.1,NA,Amorphous,Al Alloy,56,Al Alloy
704,0,0,15.76,0,0,NA,0,NA,NA,NA,NA,NA,NA,72.44,0,0,0,0,0,0,0,0,11.8,0,-133,25,0.6M NaCl Deaerated N2,0.6,7,"Potentiodynamic Polarization in a three electrode flat cell, prior to anodic sweep OCP measured for 1 hr",0.1,150 °C for 25 hours, Nanocrystalline,Al Alloy,56,Al Alloy
705,7.99,0,0,0,0,NA,0,NA,NA,NA,NA,NA,NA,69.5,0,0,0,0,0,0,0,0,0,22.5,-44,25,0.6M NaCl Deaerated N2,0.6,7,"Potentiodynamic Polarization in a three electrode flat cell, prior to anodic sweep OCP measured for 1 hr",0.1,150 °C for 25 hours, Nanocrystalline,Al Alloy,56,Al Alloy
706,0,0,15.76,0,0,NA,0,NA,NA,NA,NA,NA,NA,72.44,0,0,0,0,0,0,0,0,11.8,0,-143,25,0.6M NaCl Deaerated N2,0.6,7,"Potentiodynamic Polarization in a three electrode flat cell, prior to anodic sweep OCP measured for 1 hr",0.1,550 °C for 1 hour,Crystalline,Al Alloy,56,Al Alloy
707,5,0,0,0,0,NA,0,NA,NA,NA,NA,NA,NA,90,0,0,0,0,0,0,0,0,0,5,-499,25,0.6M NaCl Deaerated N2,0.6,7,"Potentiodynamic Polarization in a three electrode flat cell, prior to anodic sweep OCP measured for 1 hr",0.1,551 °C for 1 hour,Crystalline,Al Alloy,56,Al Alloy
708,0,0,0,0,0,NA,0,NA,NA,NA,NA,NA,NA,100,0,0,0,0,0,0,0,0,0,0,-376,25,0.6M NaCl Deaerated N2 pH 5.9,0.6,5.9,"Potentiodynamic Polarization in a three electrode flat cell, prior to anodic sweep OCP measured for 1 hr",0.1,NA,NA,Al Alloy,60,Al Alloy
709,7.99,0,0,0,0,NA,0,NA,NA,NA,NA,NA,NA,69.5,0,0,0,0,0,0,0,0,0,22.5,-99,25,0.6M NaCl Deaerated N2 pH 5.9,0.6,5.9,"Potentiodynamic Polarization in a three electrode flat cell, prior to anodic sweep OCP measured for 1 hr",0.1,NA,Amorphous,Al Alloy,60,Al Alloy
710,7.99,0,0,0,0,NA,0,NA,NA,NA,NA,NA,NA,69.5,0,0,0,0,0,0,0,0,0,22.5,44,25,0.6M NaCl Deaerated N2 pH 5.9,0.6,5.9,"Potentiodynamic Polarization in a three electrode flat cell, prior to anodic sweep OCP measured for 1 hr",0.1,150 °C for 25 hrs and H2O quenched,Nanocrystalline,Al Alloy,60,Al Alloy
711,7.99,0,0,0,0,NA,0,NA,NA,NA,NA,NA,NA,69.5,0,0,0,0,0,0,0,0,0,22.5,-499,25,0.6M NaCl Deaerated N2 pH 5.9,0.6,5.9,"Potentiodynamic Polarization in a three electrode flat cell, prior to anodic sweep OCP measured for 1 hr",0.1,550 °C for 1 hrs and H2O quenched,Fully Crystalline,Al Alloy,60,Al Alloy
712,0,0,0,0,0,NA,0,NA,NA,NA,NA,NA,NA,100,0,0,0,0,0,0,0,0,0,0,-442,25,0.1 N KCl Deaerated N2 pH 8,0.1,8,Potentiostatic Polarization,NA,Annealed at 600 °C for 2h H2O quenched,NA,Al Alloy,62,Al Alloy
713,0,0,0,7.41,0,NA,0,NA,NA,NA,NA,NA,NA,92.59,0,0,0,0,0,0,0,0,0,0,-325,25,0.1 N KCl Deaerated N2 pH 8,0.1,8,Potentiostatic Polarization,NA,550 °C for 2 hrs and H2O quenched,NA,Al Alloy,62,Al Alloy
714,0,0,0,23.13,0,NA,0,NA,NA,NA,NA,NA,NA,76.87,0,0,0,0,0,0,0,0,0,0,-4,25,0.1 N KCl Deaerated N2 pH 8,0.1,8,Potentiostatic Polarization,NA,550 °C for 2 hrs and H2O quenched,NA,Al Alloy,62,Al Alloy
715,0,0,0,32.66,0,NA,0,NA,NA,NA,NA,NA,NA,67.34,0,0,0,0,0,0,0,0,0,0,250,25,0.1 N KCl Deaerated N2 pH 8,0.1,8,Potentiostatic Polarization,NA,550 °C for 2 hrs and H2O quenched,NA,Al Alloy,62,Al Alloy
716,0,12.33,0,0,0,NA,0,NA,NA,NA,NA,NA,NA,87.67,0,0,0,0,0,0,0,0,0,0,-232,25,0.1 N KCl Deaerated N2 pH 8,0.1,8,Potentiostatic Polarization,0.14,NA,NA,Al Alloy,62,Al Alloy
717,0,14.35,0,0,0,NA,0,NA,NA,NA,NA,NA,NA,85.65,0,0,0,0,0,0,0,0,0,0,-202,25,0.1 N KCl Deaerated N2 pH 8,0.1,8,Potentiostatic Polarization,NA,NA,NA,Al Alloy,62,Al Alloy
718,0,23.88,0,0,0,NA,0,NA,NA,NA,NA,NA,NA,76.12,0,0,0,0,0,0,0,0,0,0,-247,25,0.1 N KCl Deaerated N2 pH 8,0.1,8,Potentiostatic Polarization,NA,NA,NA,Al Alloy,62,Al Alloy
719,0,0,0,0,0,NA,0,NA,NA,NA,NA,NA,NA,100,0,0,0,0,0,0,0,0,0,0,-630,26,0.1 N KCl Deaerated N2 pH 8,0.1,8,"Potentiodynamic Polarization in a three electrode flat cell, prior to anodic sweep OCP was mesured until stability for 6 mins",NA,NA,NA,Al Alloy,69,Al Alloy
720,0,0,0,9.29,0,NA,0,NA,NA,NA,NA,NA,NA,90.71,0,0,0,0,0,0,0,0,0,0,-485,25,0.1 N KCl Deaerated N2 pH 8,0.1,8,"Potentiodynamic Polarization in a three electrode flat cell, prior to anodic sweep OCP was mesured until stability for 6 mins",NA,NA,NA,Al Alloy,69,Al Alloy
721,0,0,0,16.88,0,NA,0,NA,NA,NA,NA,NA,NA,83.12,0,0,0,0,0,0,0,0,0,0,-265,25,0.1 N KCl Deaerated N2 pH 8,0.1,8,"Potentiodynamic Polarization in a three electrode flat cell, prior to anodic sweep OCP was mesured until stability for 6 mins",NA,NA,NA,Al Alloy,69,Al Alloy
722,0,0,0,29.22,0,NA,0,NA,NA,NA,NA,NA,NA,70.78,0,0,0,0,0,0,0,0,0,0,-130,25,0.1 N KCl Deaerated N2 pH 8,0.1,8,"Potentiodynamic Polarization in a three electrode flat cell, prior to anodic sweep OCP was mesured until stability for 6 mins",NA,NA,NA,Al Alloy,69,Al Alloy
723,0,0,0,9.91,0,NA,0,NA,NA,NA,NA,NA,NA,90.09,0,0,0,0,0,0,0,0,0,0,-330,25,0.1 N KCl Deaerated N2 pH 8,0.1,8,"Potentiodynamic Polarization in a three electrode flat cell, prior to anodic sweep OCP was mesured until stability for 6 mins",NA,NA,NA,Al Alloy,69,Al Alloy
724,0,0,0,12.91,0,NA,0,NA,NA,NA,NA,NA,NA,87.09,0,0,0,0,0,0,0,0,0,0,-330,25,0.1 N KCl Deaerated N2 pH 8,0.1,8,"Potentiodynamic Polarization in a three electrode flat cell, prior to anodic sweep OCP was mesured until stability for 6 mins",NA,NA,NA,Al Alloy,69,Al Alloy
725,0,0,0,15.77,0,NA,0,NA,NA,NA,NA,NA,NA,84.23,0,0,0,0,0,0,0,0,0,0,-280,25,0.1 N KCl Deaerated N2 pH 8,0.1,8,"Potentiodynamic Polarization in a three electrode flat cell, prior to anodic sweep OCP was mesured until stability for 6 mins",NA,NA,NA,Al Alloy,69,Al Alloy
726,0,0,0,18.5,0,NA,0,NA,NA,NA,NA,NA,NA,81.5,0,0,0,0,0,0,0,0,0,0,-200,25,0.1 N KCl Deaerated N2 pH 8,0.1,8,"Potentiodynamic Polarization in a three electrode flat cell, prior to anodic sweep OCP was mesured until stability for 6 mins",NA,NA,NA,Al Alloy,69,Al Alloy
727,0,0,0,24.11,0,NA,0,NA,NA,NA,NA,NA,NA,75.89,0,0,0,0,0,0,0,0,0,0,-40,25,0.1 N KCl Deaerated N2 pH 8,0.1,8,"Potentiodynamic Polarization in a three electrode flat cell, prior to anodic sweep OCP was mesured until stability for 6 mins",NA,NA,NA,Al Alloy,69,Al Alloy
728,0,0,0,0,0,NA,0,NA,NA,NA,NA,NA,NA,100,0,0,0,0,0,0,0,0,0,0,-605,25,0.01 M Chloride Deaerated,0.01,7,Potentiostatic Polarization for 24 hrs in deaerated Cl- solution,NA,NA,NA,Al Alloy,75,Al Alloy
729,0,0,0,0,0,NA,0,NA,NA,NA,NA,NA,NA,100,0,0,0,0,0,0,0,0,0,0,-685,25,0.1 M ChlorideDeaerated,0.1,7,Potentiostatic Polarization for 24 hrs in deaerated Cl- solution,NA,NA,NA,Al Alloy,75,Al Alloy
730,0,0,0,0,0,NA,0,NA,NA,NA,NA,NA,NA,100,0,0,0,0,0,0,0,0,0,0,-730,25,0.5 M Chloride Deaerated,0.5,7,Potentiostatic Polarization for 24 hrs in deaerated Cl- solution,NA,NA,NA,Al Alloy,75,Al Alloy
731,0,0,0,0,0,NA,0,NA,NA,NA,NA,NA,NA,100,0,0,0,0,0,0,0,0,0,0,-745,25,1.0 M Chloride Deaerated,1,7,Potentiostatic Polarization for 24 hrs in deaerated Cl- solution,NA,NA,NA,Al Alloy,75,Al Alloy
732,0,0,0,0,0,NA,0,NA,NA,NA,NA,NA,NA,100,0,0,0,0,0,0,0,0,0,0,-680,25,0.1 M ChlorideDeaerated pH 4,0.1,4,Potentiostatic Polarization for 24 hrs in deaerated Cl- solution,NA,NA,NA,Al Alloy,75,Al Alloy
733,0,0,0,0,0,NA,0,NA,NA,NA,NA,NA,NA,100,0,0,0,0,0,0,0,0,0,0,-685,25,0.1 M ChlorideDeaerated pH 5.8,0.1,5.8,Potentiostatic Polarization for 24 hrs in deaerated Cl- solution,NA,NA,NA,Al Alloy,75,Al Alloy
734,0,0,0,0,0,NA,0,NA,NA,NA,NA,NA,NA,100,0,0,0,0,0,0,0,0,0,0,-675,25,0.1 M ChlorideDeaerated pH 8.1,0.1,8.1,Potentiostatic Polarization for 24 hrs in deaerated Cl- solution,NA,NA,NA,Al Alloy,75,Al Alloy
735,0,0,0,0,0,NA,0,NA,NA,NA,NA,NA,NA,100,0,0,0,0,0,0,0,0,0,0,-650,25,0.1 M ChlorideDeaerated pH 9,0.1,9,Potentiostatic Polarization for 24 hrs in deaerated Cl- solution,NA,NA,NA,Al Alloy,75,Al Alloy
736,0,0,0,0,0,NA,0,NA,NA,NA,NA,NA,NA,100,0,0,0,0,0,0,0,0,0,0,-600,25,0.1 M ChlorideDeaerated pH 9.4,0.1,9.4,Potentiostatic Polarization for 24 hrs in deaerated Cl- solution,NA,NA,NA,Al Alloy,75,Al Alloy
737,0,0,0,0,0,NA,0,NA,NA,NA,NA,NA,NA,100,0,0,0,0,0,0,0,0,0,0,-770,25,1.0 M Chloride Deaerated pH 4,1,4,Potentiostatic Polarization for 24 hrs in deaerated Cl- solution,NA,NA,NA,Al Alloy,75,Al Alloy
738,0,0,0,0,0,NA,0,NA,NA,NA,NA,NA,NA,100,0,0,0,0,0,0,0,0,0,0,-760,25,1.0 M Chloride Deaerated pH 5.8,1,5.8,Potentiostatic Polarization for 24 hrs in deaerated Cl- solution,NA,NA,NA,Al Alloy,75,Al Alloy
739,0,0,0,0,0,NA,0,NA,NA,NA,NA,NA,NA,100,0,0,0,0,0,0,0,0,0,0,-760,25,1.0 M Chloride Deaerated pH 8.1,1,8.1,Potentiostatic Polarization for 24 hrs in deaerated Cl- solution,NA,NA,NA,Al Alloy,75,Al Alloy
740,0,0,0,0,0,NA,0,NA,NA,NA,NA,NA,NA,100,0,0,0,0,0,0,0,0,0,0,-720,25,1.0 M Chloride Deaerated pH 10.2,1,10.2,Potentiostatic Polarization for 24 hrs in deaerated Cl- solution,NA,NA,NA,Al Alloy,75,Al Alloy
741,0,0,0,0,0,NA,0,NA,NA,NA,NA,NA,NA,100,0,0,0,0,0,0,0,0,0,0,-500,25,0.1M NaCl pH 10,0.1,10,Potentiodynamic Polarzation until a stable pit formed then Potentiostatic Polarization at pitting potential to monitior pit growth,1,NA,NA,Al Alloy,80,Al Alloy
742,0,0,0,0,0,NA,15.34,NA,NA,NA,NA,NA,NA,84.66,0,0,0,0,0,0,0,0,0,0,-125,25,0.1M NaCl pH 10,0.1,10,Potentiodynamic Polarzation until a stable pit formed then Potentiostatic Polarization at pitting potential to monitior pit growth,1,NA,NA,Al Alloy,80,Al Alloy
743,0,0,0,0,0,NA,37.8,NA,NA,NA,NA,NA,NA,62.2,0,0,0,0,0,0,0,0,0,0,-750,25,0.1M NaCl pH 10,0.1,10,Potentiodynamic Polarzation until a stable pit formed then Potentiostatic Polarization at pitting potential to monitior pit growth,1,NA,NA,Al Alloy,80,Al Alloy
744,0,0,0,0,0,NA,54.75,NA,NA,NA,NA,NA,NA,45.25,0,0,0,0,0,0,0,0,0,0,-875,25,0.1M NaCl pH 10,0.1,10,Potentiodynamic Polarzation until a stable pit formed then Potentiostatic Polarization at pitting potential to monitior pit growth,1,NA,NA,Al Alloy,80,Al Alloy
745,0,0,0,0,0,NA,0,NA,NA,NA,NA,NA,NA,100,0,0,0,0,0,0,0,0,0,0,-690,25,0.1M NaCl,0.1,7,Potentiodynamic Polarzation until a stable pit formed then Potentiostatic Polarization at pitting potential to monitior pit growth,1,NA,NA,Al Alloy,80,Al Alloy
746,0,0,0,0,0,NA,15.34,NA,NA,NA,NA,NA,NA,84.66,0,0,0,0,0,0,0,0,0,0,-300,25,0.1M NaCl,0.1,7,Potentiodynamic Polarzation until a stable pit formed then Potentiostatic Polarization at pitting potential to monitior pit growth,1,NA,NA,Al Alloy,80,Al Alloy
747,0,0,0,0,0,NA,37.8,NA,NA,NA,NA,NA,NA,62.2,0,0,0,0,0,0,0,0,0,0,300,25,0.1M NaCl,0.1,7,Potentiodynamic Polarzation until a stable pit formed then Potentiostatic Polarization at pitting potential to monitior pit growth,1,NA,NA,Al Alloy,80,Al Alloy
748,0,0,0,0,0,NA,54.75,NA,NA,NA,NA,NA,NA,45.25,0,0,0,0,0,0,0,0,0,0,600,25,0.1M NaCl,0.1,7,Potentiodynamic Polarzation until a stable pit formed then Potentiostatic Polarization at pitting potential to monitior pit growth,1,NA,NA,Al Alloy,80,Al Alloy
749,0,0,0,0,0,NA,64.96,NA,NA,NA,NA,NA,NA,35.04,0,0,0,0,0,0,0,0,0,0,650,25,0.1M NaCl,0.1,7,Potentiodynamic Polarzation until a stable pit formed then Potentiostatic Polarization at pitting potential to monitior pit growth,1,NA,NA,Al Alloy,80,Al Alloy
750,0,0,0,15.77,0,NA,0,NA,NA,NA,NA,NA,NA,84.23,0,0,0,0,0,0,0,0,0,0,0,25,0.1M NaCl pH 10,0.1,10,Potentiodynamic Polarzation until a stable pit formed then Potentiostatic Polarization at pitting potential to monitior pit growth,1,NA,NA,Al Alloy,80,Al Alloy
751,0,0,0,28.32,0,NA,0,NA,NA,NA,NA,NA,NA,71.68,0,0,0,0,0,0,0,0,0,0,100,25,0.1M NaCl pH 10,0.1,10,Potentiodynamic Polarzation until a stable pit formed then Potentiostatic Polarization at pitting potential to monitior pit growth,1,NA,NA,Al Alloy,80,Al Alloy
752,0,0,0,38.56,0,NA,0,NA,NA,NA,NA,NA,NA,61.44,0,0,0,0,0,0,0,0,0,0,400,25,0.1M NaCl pH 10,0.1,10,Potentiodynamic Polarzation until a stable pit formed then Potentiostatic Polarization at pitting potential to monitior pit growth,1,NA,NA,Al Alloy,80,Al Alloy
753,0,0,0,44.67,0,NA,0,NA,NA,NA,NA,NA,NA,55.33,0,0,0,0,0,0,0,0,0,0,600,25,0.1M NaCl pH 10,0.1,10,Potentiodynamic Polarzation until a stable pit formed then Potentiostatic Polarization at pitting potential to monitior pit growth,1,NA,NA,Al Alloy,80,Al Alloy
754,0,0,0,55.55,0,NA,0,NA,NA,NA,NA,NA,NA,44.45,0,0,0,0,0,0,0,0,0,0,775,25,0.1M NaCl pH 10,0.1,10,Potentiodynamic Polarzation until a stable pit formed then Potentiostatic Polarization at pitting potential to monitior pit growth,1,NA,NA,Al Alloy,80,Al Alloy
755,0,0,0,59.23,0,NA,0,NA,NA,NA,NA,NA,NA,40.77,0,0,0,0,0,0,0,0,0,0,900,25,0.1M NaCl pH 10,0.1,10,Potentiodynamic Polarzation until a stable pit formed then Potentiostatic Polarization at pitting potential to monitior pit growth,1,NA,NA,Al Alloy,80,Al Alloy
756,0,0,0,62.06,0,NA,0,NA,NA,NA,NA,NA,NA,37.94,0,0,0,0,0,0,0,0,0,0,975,25,0.1M NaCl pH 10,0.1,10,Potentiodynamic Polarzation until a stable pit formed then Potentiostatic Polarization at pitting potential to monitior pit growth,1,NA,NA,Al Alloy,80,Other
757,0,0,0,15.77,0,NA,0,NA,NA,NA,NA,NA,NA,84.23,0,0,0,0,0,0,0,0,0,0,0,25,0.1M NaCl,0.1,7,Potentiodynamic Polarzation until a stable pit formed then Potentiostatic Polarization at pitting potential to monitior pit growth,1,NA,NA,Al Alloy,80,Al Alloy
758,0,0,0,28.32,0,NA,0,NA,NA,NA,NA,NA,NA,71.68,0,0,0,0,0,0,0,0,0,0,250,25,0.1M NaCl,0.1,7,Potentiodynamic Polarzation until a stable pit formed then Potentiostatic Polarization at pitting potential to monitior pit growth,1,NA,NA,Al Alloy,80,Al Alloy
759,0,0,0,41.27,0,NA,0,NA,NA,NA,NA,NA,NA,58.73,0,0,0,0,0,0,0,0,0,0,525,25,0.1M NaCl,0.1,7,Potentiodynamic Polarzation until a stable pit formed then Potentiostatic Polarization at pitting potential to monitior pit growth,1,NA,NA,Al Alloy,80,Al Alloy
760,0,0,0,57.43,0,NA,0,NA,NA,NA,NA,NA,NA,42.57,0,0,0,0,0,0,0,0,0,0,925,25,0.1M NaCl,0.1,7,Potentiodynamic Polarzation until a stable pit formed then Potentiostatic Polarization at pitting potential to monitior pit growth,1,NA,NA,Al Alloy,80,Al Alloy
761,0,0,0,59.23,0,NA,0,NA,NA,NA,NA,NA,NA,40.77,0,0,0,0,0,0,0,0,0,0,900,25,0.1M NaCl,0.1,7,Potentiodynamic Polarzation until a stable pit formed then Potentiostatic Polarization at pitting potential to monitior pit growth,1,NA,NA,Al Alloy,80,Al Alloy
762,0,0,0,72.03,0,NA,0,NA,NA,NA,NA,NA,NA,27.97,0,0,0,0,0,0,0,0,0,0,975,25,0.1M NaCl,0.1,7,Potentiodynamic Polarzation until a stable pit formed then Potentiostatic Polarization at pitting potential to monitior pit growth,1,NA,NA,Al Alloy,80,Other
763,0,4.71,0,0,0,NA,0,NA,NA,NA,NA,NA,NA,95.29,0,0,0,0,0,0,0,0,0,0,0,25,0.1M NaCl pH 10,0.1,10,Potentiodynamic Polarzation until a stable pit formed then Potentiostatic Polarization at pitting potential to monitior pit growth,1,NA,NA,Al Alloy,80,Al Alloy
764,0,20.03,0,0,0,NA,0,NA,NA,NA,NA,NA,NA,79.97,0,0,0,0,0,0,0,0,0,0,300,25,0.1M NaCl pH 10,0.1,10,Potentiodynamic Polarzation until a stable pit formed then Potentiostatic Polarization at pitting potential to monitior pit growth,1,NA,NA,Al Alloy,80,Al Alloy
765,0,45.23,0,0,0,NA,0,NA,NA,NA,NA,NA,NA,54.77,0,0,0,0,0,0,0,0,0,0,500,25,0.1M NaCl pH 10,0.1,10,Potentiodynamic Polarzation until a stable pit formed then Potentiostatic Polarization at pitting potential to monitior pit growth,1,NA,NA,Al Alloy,80,Al Alloy
766,0,9.21,0,0,0,NA,0,NA,NA,NA,NA,NA,NA,90.79,0,0,0,0,0,0,0,0,0,0,-150,25,0.1M NaCl,0.1,7,Potentiodynamic Polarzation until a stable pit formed then Potentiostatic Polarization at pitting potential to monitior pit growth,1,NA,NA,Al Alloy,80,Al Alloy
767,0,26.12,0,0,0,NA,0,NA,NA,NA,NA,NA,NA,73.88,0,0,0,0,0,0,0,0,0,0,-125,25,0.1M NaCl,0.1,7,Potentiodynamic Polarzation until a stable pit formed then Potentiostatic Polarization at pitting potential to monitior pit growth,1,NA,NA,Al Alloy,80,Al Alloy
768,0,17.64,0,0,0,NA,0,NA,NA,NA,NA,NA,NA,82.36,0,0,0,0,0,0,0,0,0,0,-125,25,0.1M NaCl,0.1,7,Potentiodynamic Polarzation until a stable pit formed then Potentiostatic Polarization at pitting potential to monitior pit growth,1,NA,NA,Al Alloy,80,Al Alloy
769,0,39.74,0,0,0,NA,0,NA,NA,NA,NA,NA,NA,60.26,0,0,0,0,0,0,0,0,0,0,-100,25,0.1M NaCl,0.1,7,Potentiodynamic Polarzation until a stable pit formed then Potentiostatic Polarization at pitting potential to monitior pit growth,1,NA,NA,Al Alloy,80,Al Alloy
770,0,50.37,0,0,0,NA,0,NA,NA,NA,NA,NA,NA,49.63,0,0,0,0,0,0,0,0,0,0,0,25,0.1M NaCl,0.1,7,Potentiodynamic Polarzation until a stable pit formed then Potentiostatic Polarization at pitting potential to monitior pit growth,1,NA,NA,Al Alloy,80,Al Alloy
771,0,54.15,0,0,0,NA,0,NA,NA,NA,NA,NA,NA,45.85,0,0,0,0,0,0,0,0,0,0,425,25,0.1M NaCl,0.1,7,Potentiodynamic Polarzation until a stable pit formed then Potentiostatic Polarization at pitting potential to monitior pit growth,1,NA,NA,Al Alloy,80,Al Alloy
772,0,60.71,0,0,0,NA,0,NA,NA,NA,NA,NA,NA,39.29,0,0,0,0,0,0,0,0,0,0,1000,25,0.1M NaCl,0.1,7,Potentiodynamic Polarzation until a stable pit formed then Potentiostatic Polarization at pitting potential to monitior pit growth,1,NA,NA,Al Alloy,80,Other
773,0,0,0,0,27.21,NA,0,NA,NA,NA,NA,NA,NA,72.29,0,0,0,0,0,0,0,0,0,0,-60,25,0.1M NaCl,0.1,7,Potentiodynamic Polarzation until a stable pit formed then Potentiostatic Polarization at pitting potential to monitior pit growth,1,NA,NA,Al Alloy,80,Al Alloy
774,0,0,0,0,0,NA,0,NA,NA,NA,NA,NA,NA,100,0,0,0,0,0,0,0,0,0,0,-550,25,0.6M NaCl Deaerated N2 pH 6,0.6,6,"Potentiodynamic Polarization in a three electrode flat cell, prior to anodic sweep OCP measured for 1 hr",0.1,NA,NA,Al Alloy,55,Al Alloy
775,0,0,0,0,0,NA,0,NA,NA,NA,NA,NA,NA,74.46,0,0,0,12.89,0,12.65,0,0,0,0,-214,25,0.6M NaCl Deaerated N2 pH 6,0.6,6,"Potentiodynamic Polarization in a three electrode flat cell, prior to anodic sweep OCP measured for 1 hr",0.1,NA,NA,Al Alloy,55,Al Alloy
776,0,0,0,0,0,NA,0,NA,NA,NA,NA,NA,NA,67.79,0,0,0,17.4,0,14.81,0,0,0,0,-218,25,0.6M NaCl Deaerated N2 pH 6,0.6,6,"Potentiodynamic Polarization in a three electrode flat cell, prior to anodic sweep OCP measured for 1 hr",0.1,NA,NA,Al Alloy,55,Al Alloy
777,0,0,0,0,0,NA,0,NA,NA,NA,NA,NA,NA,65.19,0,0,0,23.35,0,11.46,0,0,0,0,-252,25,0.6M NaCl Deaerated N2 pH 6,0.6,6,"Potentiodynamic Polarization in a three electrode flat cell, prior to anodic sweep OCP measured for 1 hr",0.1,NA,NA,Al Alloy,55,Al Alloy
778,0,0,0,0,0,NA,0,NA,NA,NA,NA,NA,NA,65.19,0,0,0,23.35,0,11.46,0,0,0,0,-583,25,0.6M NaCl Deaerated N2 pH 6,0.6,6,"Potentiodynamic Polarization in a three electrode flat cell, prior to anodic sweep OCP measured for 1 hr",0.1,NA,NA,Al Alloy,55,Al Alloy
779,7.99,0,0,0,0,NA,0,NA,NA,NA,NA,NA,NA,69.5,0,0,0,0,0,0,0,0,0,22.5,-150,25,0.6M NaCl Deaerated N2 ,0.6,7,"Potentiodynamic Polarization in a three electrode flat cell, prior to anodic sweep OCP measured for 1 hr",0.1,NA,NA,Al Alloy,32,Al Alloy
780,7.99,0,0,0,0,NA,0,NA,NA,NA,NA,NA,NA,69.5,0,0,0,0,0,0,0,0,0,22.5,980,25,0.6M NaCl Deaerated N2 ,0.6,7,"Potentiodynamic Polarization in a three electrode flat cell, prior to anodic sweep OCP measured for 1 hr",0.1,NA,NA,Al Alloy,32,Al Alloy
781,7.99,0,0,0,0,NA,0,NA,NA,NA,NA,NA,NA,69.5,0,0,0,0,0,0,0,0,0,22.5,10,25,0.6M NaCl Deaerated N2,0.6,7,"Potentiodynamic Polarization in a three electrode flat cell, prior to anodic sweep OCP measured for 1 hr",0.1,NA,NA,Al Alloy,32,Al Alloy
782,7.99,0,0,0,0,NA,0,NA,NA,NA,NA,NA,NA,69.5,0,0,0,0,0,0,0,0,0,22.5,150,25,0.6M NaCl Deaerated N2,0.6,7,"Potentiodynamic Polarization in a three electrode flat cell, prior to anodic sweep OCP measured for 1 hr",0.1,NA,NA,Al Alloy,32,Al Alloy
783,7.99,0,0,0,0,NA,0,NA,NA,NA,NA,NA,NA,69.5,0,0,0,0,0,0,0,0,0,22.5,300,25,0.6M NaCl Deaerated N2,0.6,7,"Potentiodynamic Polarization in a three electrode flat cell, prior to anodic sweep OCP measured for 1 hr",0.1,NA,NA,Al Alloy,32,Al Alloy
784,7.99,0,0,0,0,NA,0,NA,NA,NA,NA,NA,NA,69.5,0,0,0,0,0,0,0,0,0,22.5,-550,25,0.6M NaCl Deaerated N2,0.6,7,"Potentiodynamic Polarization in a three electrode flat cell, prior to anodic sweep OCP measured for 1 hr",0.1,NA,NA,Al Alloy,32,Al Alloy
785,0,0,0,0,0,NA,0,NA,NA,NA,NA,NA,NA,67.72,0,0,0,27.35,0,4.93,0,0,0,0,-280,25,0.6M NaCl Deaerated N2,0.6,7,"Potentiodynamic Polarization in a three electrode flat cell, prior to anodic sweep OCP measured for 1 hr",0.1,NA,NA,Al Alloy,32,Al Alloy
786,0,0,0,0,0,NA,0,NA,NA,NA,NA,NA,NA,67.72,0,0,0,27.35,0,4.93,0,0,0,0,-390,25,0.6M NaCl Deaerated N2,0.6,7,"Potentiodynamic Polarization in a three electrode flat cell, prior to anodic sweep OCP measured for 1 hr",0.1,NA,NA,Al Alloy,32,Al Alloy
787,0,0,0,0,0,NA,0,NA,NA,NA,NA,NA,NA,67.72,0,0,0,27.35,0,4.93,0,0,0,0,-420,25,0.6M NaCl Deaerated N2,0.6,7,"Potentiodynamic Polarization in a three electrode flat cell, prior to anodic sweep OCP measured for 1 hr",0.1,NA,NA,Al Alloy,32,Al Alloy
788,0,0,0,0,0,NA,0,NA,NA,NA,NA,NA,NA,67.72,0,0,0,27.35,0,4.93,0,0,0,0,-450,25,0.6M NaCl Deaerated N2,0.6,7,"Potentiodynamic Polarization in a three electrode flat cell, prior to anodic sweep OCP measured for 1 hr",0.1,NA,NA,Al Alloy,32,Al Alloy
789,0,0,0,0,0,NA,0,NA,NA,NA,NA,NA,NA,67.72,0,0,0,27.35,0,4.93,0,0,0,0,-690,25,0.6M NaCl Deaerated N2,0.6,7,"Potentiodynamic Polarization in a three electrode flat cell, prior to anodic sweep OCP measured for 1 hr",0.1,NA,NA,Al Alloy,32,Al Alloy
790,0,0,11.1,0,0,NA,0,NA,NA,NA,NA,NA,NA,63.41,0,0,0,0,0,0,0,0,0,25.49,-290,25,0.6M NaCl Deaerated N2,0.6,7,"Potentiodynamic Polarization in a three electrode flat cell, prior to anodic sweep OCP measured for 1 hr",0.1,NA,NA,Al Alloy,32,Al Alloy
791,0,0,11.1,0,0,NA,0,NA,NA,NA,NA,NA,NA,63.41,0,0,0,0,0,0,0,0,0,25.49,-240,25,0.6M NaCl Deaerated N2,0.6,7,"Potentiodynamic Polarization in a three electrode flat cell, prior to anodic sweep OCP measured for 1 hr",0.1,NA,NA,Al Alloy,32,Al Alloy
792,0,0,11.1,0,0,NA,0,NA,NA,NA,NA,NA,NA,63.41,0,0,0,0,0,0,0,0,0,25.49,-195,25,0.6M NaCl Deaerated N2,0.6,7,"Potentiodynamic Polarization in a three electrode flat cell, prior to anodic sweep OCP measured for 1 hr",0.1,NA,NA,Al Alloy,32,Al Alloy
793,9.78,0,0,0,0,NA,0,NA,NA,NA,NA,NA,NA,58.74,0,0,0,0,0,0,0,0,0,31.48,-200,25,0.6M NaCl Deaerated N2,0.6,7,"Potentiodynamic Polarization in a three electrode flat cell, prior to anodic sweep OCP measured for 1 hr",0.1,NA,NA,Al Alloy,32,Al Alloy
794,9.78,0,0,0,0,NA,0,NA,NA,NA,NA,NA,NA,58.74,0,0,0,0,0,0,0,0,0,31.48,300,25,0.6M NaCl Deaerated N2,0.6,7,"Potentiodynamic Polarization in a three electrode flat cell, prior to anodic sweep OCP measured for 1 hr",0.1,NA,NA,Al Alloy,32,Al Alloy
795,0,0,0,0,0,NA,0,NA,NA,NA,4,NA,NA,96,0,0,0,0,0,0,0,0,0,0,-541,25,0.01 M NaCl Deaerated N2,0.01,7,Potentiostatic Polarization. Measurements made in 10 mV steps and held until a stationary current was observed,NA,NA,NA,Al Alloy,39,Al Alloy
796,0,0,0,0,0,NA,0,NA,NA,NA,4,NA,NA,96,0,0,0,0,0,0,0,0,0,0,-591,25,0.1 M NaCl Deaerated N2,0.1,7,Potentiostatic Polarization. Measurements made in 10 mV steps and held until a stationary current was observed,NA,NA,NA,Al Alloy,39,Al Alloy
797,0,0,0,0,0,NA,0,NA,NA,NA,4,NA,NA,96,0,0,0,0,0,0,0,0,0,0,-631,25,1 M NaCl Deaerated N2,1,7,Potentiostatic Polarization. Measurements made in 10 mV steps and held until a stationary current was observed,NA,NA,NA,Al Alloy,39,Al Alloy
798,0,0,0,0,0,NA,0,NA,NA,NA,4,NA,NA,96,0,0,0,0,0,0,0,0,0,0,-671,25,5 M NaCl Deaerated N2,5,7,Potentiostatic Polarization. Measurements made in 10 mV steps and held until a stationary current was observed,NA,NA,NA,Al Alloy,39,Al Alloy
799,0,0,0,0,0,NA,0,NA,NA,NA,0.2,NA,NA,99.8,0,0,0,0,0,0,0,0,0,0,-631,25,0.01 M NaCl Deaerated N2,0.01,7,Potentiostatic Polarization. Measurements made in 10 mV steps and held until a stationary current was observed,NA,NA,NA,Al Alloy,39,Al Alloy
800,0,0,0,0,0,NA,0,NA,NA,NA,0.2,NA,NA,99.8,0,0,0,0,0,0,0,0,0,0,-701,25,0.1 M NaCl Deaerated N2,0.1,7,Potentiostatic Polarization. Measurements made in 10 mV steps and held until a stationary current was observed,NA,NA,NA,Al Alloy,39,Al Alloy
801,0,0,0,0,0,NA,0,NA,NA,NA,0.2,NA,NA,99.8,0,0,0,0,0,0,0,0,0,0,-761,25,1 M NaCl Deaerated N2,1,7,Potentiostatic Polarization. Measurements made in 10 mV steps and held until a stationary current was observed,NA,NA,NA,Al Alloy,39,Al Alloy
802,0.17,0.01,0,0,0,NA,0,NA,0.06,0.63,4.54,NA,NA,92.97,0,0,0,0,0.03,0,0,1.51,0,0,-720,25,1 M NaCl pH 6,1,6,Potentiostatic Polarization,NA,NA,NA,Al Alloy,43,Al Alloy
803,0,0,NA,NA,NA,NA,NA,NA,0,NA,0,NA,NA,99.99,0,0,0,0,0,0,0,0,0,0,-646.42,0,0.1 M NaCl,0.1,7,"Potentiostatic Polarization. For most of the measurements, Al electrodes were employed measuring 1.5 cm long and 0.4 cm in diameter. One end of each electrode was drilled and tapped, allowing a threaded member attached to a nickel wire to hold the electrode firmly against a glass tube separated by a water-tight Teflon gasket. Only the electrode surface, totally immersed, Teflon, and glass made contact with the electrolyte. Specimens were polished to 3/0 emery paper followed by pickling in 2N NaOH at 80~ for 5 min and then washing in distilled water.",0.17,NA,NA,"Al Alloy, For most of the measurements, Al electrodes were employed measuring 1.5 cm long and 0.4 cm in diameter. One end of each electrode was drilled and tapped, allowing a threaded member attached to a nickel wire to hold the electrode firmly against a glass tube separated by a water-tight Teflon gasket. Only the electrode surface, totally immersed, Teflon, and glass made contact with the electrolyte. Specimens were polished to 3/0 emery paper followed by pickling in 2N NaOH at 80~ for 5 min and then washing in distilled water.",7,Al Alloy
804,0,0,NA,NA,NA,NA,NA,NA,0,NA,0,NA,NA,99.99,0,0,0,0,0,0,0,0,0,0,-644.58,15,0.1 M NaCl,0.1,7,"Potentiostatic Polarization. For most of the measurements, Al electrodes were employed measuring 1.5 cm long and 0.4 cm in diameter. One end of each electrode was drilled and tapped, allowing a threaded member attached to a nickel wire to hold the electrode firmly against a glass tube separated by a water-tight Teflon gasket. Only the electrode surface, totally immersed, Teflon, and glass made contact with the electrolyte. Specimens were polished to 3/0 emery paper followed by pickling in 2N NaOH at 80~ for 5 min and then washing in distilled water.",0.17,NA,NA,"Al Alloy, For most of the measurements, Al electrodes were employed measuring 1.5 cm long and 0.4 cm in diameter. One end of each electrode was drilled and tapped, allowing a threaded member attached to a nickel wire to hold the electrode firmly against a glass tube separated by a water-tight Teflon gasket. Only the electrode surface, totally immersed, Teflon, and glass made contact with the electrolyte. Specimens were polished to 3/0 emery paper followed by pickling in 2N NaOH at 80~ for 5 min and then washing in distilled water.",7,Al Alloy
805,0,0,NA,NA,NA,NA,NA,NA,0,NA,0,NA,NA,99.99,0,0,0,0,0,0,0,0,0,0,-649.4,25,0.1 M NaCl,0.1,7,"Potentiostatic Polarization. For most of the measurements, Al electrodes were employed measuring 1.5 cm long and 0.4 cm in diameter. One end of each electrode was drilled and tapped, allowing a threaded member attached to a nickel wire to hold the electrode firmly against a glass tube separated by a water-tight Teflon gasket. Only the electrode surface, totally immersed, Teflon, and glass made contact with the electrolyte. Specimens were polished to 3/0 emery paper followed by pickling in 2N NaOH at 80~ for 5 min and then washing in distilled water.",0.17,NA,NA,"Al Alloy, For most of the measurements, Al electrodes were employed measuring 1.5 cm long and 0.4 cm in diameter. One end of each electrode was drilled and tapped, allowing a threaded member attached to a nickel wire to hold the electrode firmly against a glass tube separated by a water-tight Teflon gasket. Only the electrode surface, totally immersed, Teflon, and glass made contact with the electrolyte. Specimens were polished to 3/0 emery paper followed by pickling in 2N NaOH at 80~ for 5 min and then washing in distilled water.",7,Al Alloy
806,0,0,NA,NA,NA,NA,NA,NA,0,NA,0,NA,NA,99.99,0,0,0,0,0,0,0,0,0,0,-653.01,32,0.1 M NaCl,0.1,7,"Potentiostatic Polarization. For most of the measurements, Al electrodes were employed measuring 1.5 cm long and 0.4 cm in diameter. One end of each electrode was drilled and tapped, allowing a threaded member attached to a nickel wire to hold the electrode firmly against a glass tube separated by a water-tight Teflon gasket. Only the electrode surface, totally immersed, Teflon, and glass made contact with the electrolyte. Specimens were polished to 3/0 emery paper followed by pickling in 2N NaOH at 80~ for 5 min and then washing in distilled water.",0.17,NA,NA,"Al Alloy, For most of the measurements, Al electrodes were employed measuring 1.5 cm long and 0.4 cm in diameter. One end of each electrode was drilled and tapped, allowing a threaded member attached to a nickel wire to hold the electrode firmly against a glass tube separated by a water-tight Teflon gasket. Only the electrode surface, totally immersed, Teflon, and glass made contact with the electrolyte. Specimens were polished to 3/0 emery paper followed by pickling in 2N NaOH at 80~ for 5 min and then washing in distilled water.",7,Al Alloy
807,0,0,NA,NA,NA,NA,NA,NA,0,NA,0,NA,NA,99.99,0,0,0,0,0,0,0,0,0,0,-666.87,40,0.1 M NaCl,0.1,7,"Potentiostatic Polarization. For most of the measurements, Al electrodes were employed measuring 1.5 cm long and 0.4 cm in diameter. One end of each electrode was drilled and tapped, allowing a threaded member attached to a nickel wire to hold the electrode firmly against a glass tube separated by a water-tight Teflon gasket. Only the electrode surface, totally immersed, Teflon, and glass made contact with the electrolyte. Specimens were polished to 3/0 emery paper followed by pickling in 2N NaOH at 80~ for 5 min and then washing in distilled water.",0.17,NA,NA,"Al Alloy, For most of the measurements, Al electrodes were employed measuring 1.5 cm long and 0.4 cm in diameter. One end of each electrode was drilled and tapped, allowing a threaded member attached to a nickel wire to hold the electrode firmly against a glass tube separated by a water-tight Teflon gasket. Only the electrode surface, totally immersed, Teflon, and glass made contact with the electrolyte. Specimens were polished to 3/0 emery paper followed by pickling in 2N NaOH at 80~ for 5 min and then washing in distilled water.",7,Al Alloy
808,0,0,NA,NA,NA,NA,NA,NA,0,NA,0,NA,NA,99.99,0,0,0,0,0,0,0,0,0,0,-534,25,0.1 M NaBr,0,7,"Potentiostatic Polarization. For most of the measurements, Al electrodes were employed measuring 1.5 cm long and 0.4 cm in diameter. One end of each electrode was drilled and tapped, allowing a threaded member attached to a nickel wire to hold the electrode firmly against a glass tube separated by a water-tight Teflon gasket. Only the electrode surface, totally immersed, Teflon, and glass made contact with the electrolyte. Specimens were polished to 3/0 emery paper followed by pickling in 2N NaOH at 80~ for 5 min and then washing in distilled water.",0.17,NA,NA,"Al Alloy, For most of the measurements, Al electrodes were employed measuring 1.5 cm long and 0.4 cm in diameter. One end of each electrode was drilled and tapped, allowing a threaded member attached to a nickel wire to hold the electrode firmly against a glass tube separated by a water-tight Teflon gasket. Only the electrode surface, totally immersed, Teflon, and glass made contact with the electrolyte. Specimens were polished to 3/0 emery paper followed by pickling in 2N NaOH at 80~ for 5 min and then washing in distilled water.",7,Al Alloy
809,0,0,NA,NA,NA,NA,NA,NA,0,NA,0,NA,NA,99.99,0,0,0,0,0,0,0,0,0,0,-564,0,0.1 M NaBr,0,7,"Potentiostatic Polarization. For most of the measurements, Al electrodes were employed measuring 1.5 cm long and 0.4 cm in diameter. One end of each electrode was drilled and tapped, allowing a threaded member attached to a nickel wire to hold the electrode firmly against a glass tube separated by a water-tight Teflon gasket. Only the electrode surface, totally immersed, Teflon, and glass made contact with the electrolyte. Specimens were polished to 3/0 emery paper followed by pickling in 2N NaOH at 80~ for 5 min and then washing in distilled water.",0.17,NA,NA,"Al Alloy, For most of the measurements, Al electrodes were employed measuring 1.5 cm long and 0.4 cm in diameter. One end of each electrode was drilled and tapped, allowing a threaded member attached to a nickel wire to hold the electrode firmly against a glass tube separated by a water-tight Teflon gasket. Only the electrode surface, totally immersed, Teflon, and glass made contact with the electrolyte. Specimens were polished to 3/0 emery paper followed by pickling in 2N NaOH at 80~ for 5 min and then washing in distilled water.",7,Al Alloy
810,0,0,NA,NA,NA,NA,NA,NA,0,NA,0,NA,NA,99.99,0,0,0,0,0,0,0,0,0,0,-244,25,0.1 M NaCIO4 ,0.1,7,"Potentiostatic Polarization. For most of the measurements, Al electrodes were employed measuring 1.5 cm long and 0.4 cm in diameter. One end of each electrode was drilled and tapped, allowing a threaded member attached to a nickel wire to hold the electrode firmly against a glass tube separated by a water-tight Teflon gasket. Only the electrode surface, totally immersed, Teflon, and glass made contact with the electrolyte. Specimens were polished to 3/0 emery paper followed by pickling in 2N NaOH at 80~ for 5 min and then washing in distilled water.",0.17,NA,NA,"Al Alloy, For most of the measurements, Al electrodes were employed measuring 1.5 cm long and 0.4 cm in diameter. One end of each electrode was drilled and tapped, allowing a threaded member attached to a nickel wire to hold the electrode firmly against a glass tube separated by a water-tight Teflon gasket. Only the electrode surface, totally immersed, Teflon, and glass made contact with the electrolyte. Specimens were polished to 3/0 emery paper followed by pickling in 2N NaOH at 80~ for 5 min and then washing in distilled water.",7,Al Alloy
811,0,0,NA,NA,NA,NA,NA,NA,0,NA,0,NA,NA,99.99,0,0,0,0,0,0,0,0,0,0,-744,25,0.5 M NaCl,0.5,7,"Potentiostatic Polarization. For most of the measurements, Al electrodes were employed measuring 1.5 cm long and 0.4 cm in diameter. One end of each electrode was drilled and tapped, allowing a threaded member attached to a nickel wire to hold the electrode firmly against a glass tube separated by a water-tight Teflon gasket. Only the electrode surface, totally immersed, Teflon, and glass made contact with the electrolyte. Specimens were polished to 3/0 emery paper followed by pickling in 2N NaOH at 80~ for 5 min and then washing in distilled water.",0.17,NA,NA,"Al Alloy, For most of the measurements, Al electrodes were employed measuring 1.5 cm long and 0.4 cm in diameter. One end of each electrode was drilled and tapped, allowing a threaded member attached to a nickel wire to hold the electrode firmly against a glass tube separated by a water-tight Teflon gasket. Only the electrode surface, totally immersed, Teflon, and glass made contact with the electrolyte. Specimens were polished to 3/0 emery paper followed by pickling in 2N NaOH at 80~ for 5 min and then washing in distilled water.",7,Al Alloy
812,0.48,0,NA,NA,NA,NA,NA,NA,0.08,0,0.1,NA,NA,99.4,0,0,0,0,0,0,0,0,0,0,-654,25,0.1 M NaCl,0.1,7,"Potentiostatic Polarization. For most of the measurements, Al electrodes were employed measuring 1.5 cm long and 0.4 cm in diameter. One end of each electrode was drilled and tapped, allowing a threaded member attached to a nickel wire to hold the electrode firmly against a glass tube separated by a water-tight Teflon gasket. Only the electrode surface, totally immersed, Teflon, and glass made contact with the electrolyte. Specimens were polished to 3/0 emery paper followed by pickling in 2N NaOH at 80~ for 5 min and then washing in distilled water.",0.17,NA,NA,"Al Alloy, For most of the measurements, Al electrodes were employed measuring 1.5 cm long and 0.4 cm in diameter. One end of each electrode was drilled and tapped, allowing a threaded member attached to a nickel wire to hold the electrode firmly against a glass tube separated by a water-tight Teflon gasket. Only the electrode surface, totally immersed, Teflon, and glass made contact with the electrolyte. Specimens were polished to 3/0 emery paper followed by pickling in 2N NaOH at 80~ for 5 min and then washing in distilled water.",7,Al Alloy
813,0,0,NA,NA,NA,NA,NA,NA,0,1.3,0.01,NA,NA,98.69,0,0,0,0,0,0,0,0,0,0,-694,25,0.1 M NaCl,0.1,7,"Potentiostatic Polarization. For most of the measurements, Al electrodes were employed measuring 1.5 cm long and 0.4 cm in diameter. One end of each electrode was drilled and tapped, allowing a threaded member attached to a nickel wire to hold the electrode firmly against a glass tube separated by a water-tight Teflon gasket. Only the electrode surface, totally immersed, Teflon, and glass made contact with the electrolyte. Specimens were polished to 3/0 emery paper followed by pickling in 2N NaOH at 80~ for 5 min and then washing in distilled water.",0.17,NA,NA,"Al Alloy, For most of the measurements, Al electrodes were employed measuring 1.5 cm long and 0.4 cm in diameter. One end of each electrode was drilled and tapped, allowing a threaded member attached to a nickel wire to hold the electrode firmly against a glass tube separated by a water-tight Teflon gasket. Only the electrode surface, totally immersed, Teflon, and glass made contact with the electrolyte. Specimens were polished to 3/0 emery paper followed by pickling in 2N NaOH at 80~ for 5 min and then washing in distilled water.",7,Al Alloy
814,0.16,0.23,NA,NA,NA,NA,NA,NA,0.08,0.02,0.04,NA,NA,97.04,0,0,0,0,0,0,0,2.43,0,0,-684,25,0.1 M NaCl,0.1,7,"Potentiostatic Polarization. For most of the measurements, Al electrodes were employed measuring 1.5 cm long and 0.4 cm in diameter. One end of each electrode was drilled and tapped, allowing a threaded member attached to a nickel wire to hold the electrode firmly against a glass tube separated by a water-tight Teflon gasket. Only the electrode surface, totally immersed, Teflon, and glass made contact with the electrolyte. Specimens were polished to 3/0 emery paper followed by pickling in 2N NaOH at 80~ for 5 min and then washing in distilled water.",0.17,NA,NA,"Al Alloy, For most of the measurements, Al electrodes were employed measuring 1.5 cm long and 0.4 cm in diameter. One end of each electrode was drilled and tapped, allowing a threaded member attached to a nickel wire to hold the electrode firmly against a glass tube separated by a water-tight Teflon gasket. Only the electrode surface, totally immersed, Teflon, and glass made contact with the electrolyte. Specimens were polished to 3/0 emery paper followed by pickling in 2N NaOH at 80~ for 5 min and then washing in distilled water.",7,Al Alloy
